Repository: VKC-Turno/constant_power_test

File: post_processing/Summary/eda_summary.csv (part 1 of 3)
Cell,Cycle No,Step name,Step No,Start,End,Current_min,Current_max,Capacity_min,Capacity_max,Volt_min,Volt_max,Power_min_W,Power_max_W,Duration_s,c_rate
RD_LFP_ConstantPower_REPT_TS_150_0001_0_100,1,CC_DChg,2,2025-11-26 12:24:47.146,2025-11-26 12:25:08.115,50.0,50.0,0.0,0.296,2.499941,2.688999,124.99344008499999,134.436674412,21.0,0.33
RD_LFP_ConstantPower_REPT_TS_150_0001_0_100,1,CP_Chg,4,2025-11-26 12:55:08.463,2025-11-26 13:13:04.817,27.69,34.13,0.0,8.716,2.636974,3.25,89.995325624,90.01130058300001,1076.0,0.23
RD_LFP_ConstantPower_REPT_TS_150_0001_0_100,1,CP_Chg,5,2025-11-26 13:13:04.837,2025-11-26 15:51:41.813,50.0,55.2,0.0,140.288,3.260717,3.60001,179.99362479500002,180.00103395099998,9517.0,0.37
RD_LFP_ConstantPower_REPT_TS_150_0001_0_100,1,CP_Chg,6,2025-11-26 15:51:41.832,2025-11-26 15:51:45.763,73.98,74.97,0.0,0.082,3.6015,3.650008,269.999929028,270.033686108,4.0,0.5
RD_LFP_ConstantPower_REPT_TS_150_0001_0_100,1,CP_DChg,8,2025-11-26 16:21:46.063,2025-11-26 16:21:46.063,75.5,75.5,0.0,0.0,3.331102,3.331102,251.49822431799998,251.49822431799998,0.0,0.5
RD_LFP_ConstantPower_REPT_TS_150_0001_0_100,1,CP_DChg,9,2025-11-26 16:21:46.095,2025-11-26 17:03:04.179,54.58,55.38,0.0,38.048,3.25,3.298147,179.99213962599998,180.000585655,2478.0,0.37
RD_LFP_ConstantPower_REPT_TS_150_0001_0_100,1,CP_DChg,10,2025-11-26 17:03:04.209,2025-11-26 20:58:49.059,27.4,36.0,0.0,110.551,2.499979,3.284031,89.986280796,90.00065936600001,14145.0,0.24
RD_LFP_ConstantPower_REPT_TS_150_0001_0_100,1,Rest,1,2025-11-26 12:24:17.142,2025-11-26 12:24:47.110,0.0,0.0,0.0,0.0,2.722028,2.722045,0.0,0.0,30.0,0.0
RD_LFP_ConstantPower_REPT_TS_150_0001_0_100,1,Rest,3,2025-11-26 12:25:08.155,2025-11-26 12:55:08.431,0.0,0.0,0.0,0.0,2.503031,2.625108,0.0,0.0,1800.0,0.0
RD_LFP_ConstantPower_REPT_TS_150_0001_0_100,1,Rest,7,2025-11-26 15:51:45.782,2025-11-26 16:21:46.045,0.0,0.0,0.0,0.0,3.338247,3.648418,0.0,0.0,1800.0,0.0
RD_LFP_ConstantPower_REPT_TS_150_0001_0_100,1,Rest,11,2025-11-26 20:58:49.086,2025-11-26 21:28:49.329,0.0,0.0,0.0,0.0,2.500223,2.728299,0.0,0.0,1800.0,0.0
RD_LFP_ConstantPower_REPT_TS_150_0001_0_100,2,CP_Chg,4,2025-11-26 21:28:49.360,2025-11-26 21:46:37.332,27.69,32.9,0.0,8.612,2.735144,3.25,89.995218941,90.00451590300001,1068.0,0.22
RD_LFP_ConstantPower_REPT_TS_150_0001_0_100,2,CP_Chg,5,2025-11-26 21:46:37.351,2025-11-27 00:25:24.821,50.0,55.28,0.0,140.688,3.256176,3.600009,179.993557033,180.00108945199997,9527.0,0.37
RD_LFP_ConstantPower_REPT_TS_150_0001_0_100,2,CP_Chg,6,2025-11-27 00:25:24.844,2025-11-27 00:25:28.625,73.98,74.75,0.0,0.078,3.612151,3.65005,269.999368817,270.03568236899997,4.0,0.5
RD_LFP_ConstantPower_REPT_TS_150_0001_0_100,2,CP_DChg,8,2025-11-27 00:55:28.994,2025-11-27 00:55:28.994,75.5,75.5,0.0,0.001,3.330105,3.330105,251.423117316,251.423117316,0.0,0.5
RD_LFP_ConstantPower_REPT_TS_150_0001_0_100,2,CP_DChg,9,2025-11-27 00:55:29.032,2025-11-27 01:36:24.185,54.48,55.38,0.0,37.693,3.249999,3.304042,179.990916723,180.00055457800002,2455.0,0.37
RD_LFP_ConstantPower_REPT_TS_150_0001_0_100,2,CP_DChg,10,2025-11-27 01:36:24.213,2025-11-27 05:34:48.510,27.4,35.99,0.0,111.723,2.499976,3.284127,89.985691129,90.000715525,14304.0,0.24
RD_LFP_ConstantPower_REPT_TS_150_0001_0_100,2,Rest,7,2025-11-27 00:25:28.661,2025-11-27 00:55:28.954,0.0,0.0,0.0,0.0,3.344793,3.645421,0.0,0.0,1800.0,0.0
RD_LFP_ConstantPower_REPT_TS_150_0001_0_100,2,Rest,11,2025-11-27 05:34:48.546,2025-11-27 06:04:49.073,0.0,0.0,0.0,0.0,2.501601,2.72193,0.0,0.0,1801.0,0.0
RD_LFP_ConstantPower_REPT_TS_150_0001_0_100,3,CP_Chg,4,2025-11-27 06:04:49.100,2025-11-27 06:22:58.396,27.69,33.06,0.0,8.792,2.722126,3.250001,89.995158959,90.004423796,1089.0,0.22
RD_LFP_ConstantPower_REPT_TS_150_0001_0_100,3,CP_Chg,5,2025-11-27 06:22:58.424,2025-11-27 09:01:52.453,50.0,55.38,0.0,140.824,3.250002,3.600012,179.993789768,180.001924804,9534.0,0.37
RD_LFP_ConstantPower_REPT_TS_150_0001_0_100,3,CP_Chg,6,2025-11-27 09:01:52.485,2025-11-27 09:01:56.081,73.98,74.73,0.0,0.077,3.61321,3.650072,269.999859676,270.036154611,4.0,0.5
RD_LFP_ConstantPower_REPT_TS_150_0001_0_100,3,CP_DChg,8,2025-11-27 09:31:56.432,2025-11-27 09:31:56.432,75.5,75.5,0.0,0.001,3.317604,3.317604,250.479241339,250.479241339,0.0,0.5
RD_LFP_ConstantPower_REPT_TS_150_0001_0_100,3,CP_DChg,9,2025-11-27 09:31:56.460,2025-11-27 10:16:39.434,54.43,55.38,0.0,41.164,3.25,3.30705,179.990983208,180.00042367700001,2683.0,0.37
RD_LFP_ConstantPower_REPT_TS_150_0001_0_100,3,CP_DChg,10,2025-11-27 10:16:39.453,2025-11-27 14:07:44.986,27.41,36.0,0.0,108.466,2.499987,3.283692,89.987708078,90.00097948199999,13866.0,0.24
RD_LFP_ConstantPower_REPT_TS_150_0001_0_100,3,Rest,7,2025-11-27 09:01:56.101,2025-11-27 09:31:56.399,0.0,0.0,0.0,0.0,3.347249,3.647213,0.0,0.0,1800.0,0.0
RD_LFP_ConstantPower_REPT_TS_150_0001_0_100,3,Rest,11,2025-11-27 14:07:45.015,2025-11-27 14:37:45.426,0.0,0.0,0.0,0.0,2.500107,2.737538,0.0,0.0,1800.0,0.0
RD_LFP_ConstantPower_REPT_TS_150_0003_0_100,1,CC_DChg,2,2025-11-26 12:24:47.199,2025-11-26 12:25:07.677,49.99,50.0,0.0,0.289,2.499936,2.695664,124.992320115,134.76954915800002,20.0,0.33
RD_LFP_ConstantPower_REPT_TS_150_0003_0_100,1,CP_Chg,4,2025-11-26 12:55:08.005,2025-11-26 13:13:01.759,27.69,34.1,0.0,8.694,2.639414,3.25,89.995306229,90.013379011,1074.0,0.23
RD_LFP_ConstantPower_REPT_TS_150_0003_0_100,1,CP_Chg,5,2025-11-26 13:13:01.801,2025-11-26 15:52:32.071,50.0,55.12,0.0,141.184,3.265764,3.600009,179.987590692,180.00460540199998,9570.0,0.37
RD_LFP_ConstantPower_REPT_TS_150_0003_0_100,1,CP_Chg,6,2025-11-26 15:52:32.101,2025-11-26 15:52:36.228,73.98,74.82,0.0,0.086,3.608741,3.650035,269.99994531699997,270.033935847,4.0,0.5
RD_LFP_ConstantPower_REPT_TS_150_0003_0_100,1,CP_DChg,8,2025-11-26 16:22:36.397,2025-11-26 16:22:36.397,75.5,75.5,0.0,0.0,3.307443,3.307443,249.711708364,249.711708364,0.0,0.5
RD_LFP_ConstantPower_REPT_TS_150_0003_0_100,1,CP_DChg,9,2025-11-26 16:22:36.424,2025-11-26 17:09:57.018,54.46,55.38,0.0,43.564,3.25,3.304892,179.99188454,180.000477571,2841.0,0.37
RD_LFP_ConstantPower_REPT_TS_150_0003_0_100,1,CP_DChg,10,2025-11-26 17:09:57.049,2025-11-26 20:55:43.707,27.41,35.99,0.0,105.858,2.499996,3.28279,89.985771023,90.00076614599999,13547.0,0.24
RD_LFP_ConstantPower_REPT_TS_150_0003_0_100,1,Rest,1,2025-11-26 12:24:17.187,2025-11-26 12:24:47.152,0.0,0.0,0.0,0.0,2.720638,2.720662,0.0,0.0,30.0,0.0
RD_LFP_ConstantPower_REPT_TS_150_0003_0_100,1,Rest,3,2025-11-26 12:25:07.700,2025-11-26 12:55:07.981,0.0,0.0,0.0,0.0,2.50136,2.620568,0.0,0.0,1800.0,0.0
RD_LFP_ConstantPower_REPT_TS_150_0003_0_100,1,Rest,7,2025-11-26 15:52:36.260,2025-11-26 16:22:36.367,0.0,0.0,0.0,0.0,3.338555,3.645383,0.0,0.0,1800.0,0.0
RD_LFP_ConstantPower_REPT_TS_150_0003_0_100,1,Rest,11,2025-11-26 20:55:43.738,2025-11-26 21:25:44.109,0.0,0.0,0.0,0.0,2.50346,2.738561,0.0,0.0,1800.0,0.0
RD_LFP_ConstantPower_REPT_TS_150_0003_0_100,2,CP_Chg,4,2025-11-26 21:25:44.147,2025-11-26 21:43:17.438,27.69,32.63,0.0,8.499,2.757933,3.250002,89.995123532,90.00429790400001,1053.0,0.22
RD_LFP_ConstantPower_REPT_TS_150_0003_0_100,2,CP_Chg,5,2025-11-26 21:43:17.457,2025-11-27 00:22:55.376,50.0,55.22,0.0,141.528,3.259508,3.600011,179.99328939300003,180.001068852,9578.0,0.37
RD_LFP_ConstantPower_REPT_TS_150_0003_0_100,2,CP_Chg,6,2025-11-27 00:22:55.400,2025-11-27 00:22:59.394,73.98,74.86,0.0,0.083,3.606706,3.650064,269.999298298,270.03448985399996,4.0,0.5
RD_LFP_ConstantPower_REPT_TS_150_0003_0_100,2,CP_DChg,8,2025-11-27 00:52:59.482,2025-11-27 00:52:59.482,75.5,75.5,0.0,0.001,3.307199,3.307199,249.693309532,249.693309532,0.0,0.5
RD_LFP_ConstantPower_REPT_TS_150_0003_0_100,2,CP_DChg,9,2025-11-27 00:52:59.532,2025-11-27 01:40:01.888,54.37,55.38,0.0,43.272,3.25,3.31056,179.99083900899998,180.00042082,2822.0,0.37
RD_LFP_ConstantPower_REPT_TS_150_0003_0_100,2,CP_DChg,10,2025-11-27 01:40:01.929,2025-11-27 05:28:10.519,27.41,35.99,0.0,106.9,2.499995,3.283049,89.98484003,90.000656265,13689.0,0.24
RD_LFP_ConstantPower_REPT_TS_150_0003_0_100,2,Rest,7,2025-11-27 00:22:59.417,2025-11-27 00:52:59.452,0.0,0.0,0.0,0.0,3.345137,3.647028,0.0,0.0,1800.0,0.0
RD_LFP_ConstantPower_REPT_TS_150_0003_0_100,2,Rest,11,2025-11-27 05:28:10.549,2025-11-27 05:58:10.695,0.0,0.0,0.0,0.0,2.503643,2.731335,0.0,0.0,1800.0,0.0
RD_LFP_ConstantPower_REPT_TS_150_0003_0_100,3,CP_Chg,4,2025-11-27 05:58:10.726,2025-11-27 06:16:09.313,27.69,32.74,0.0,8.698,2.748849,3.250001,89.994980123,90.004197711,1079.0,0.22
RD_LFP_ConstantPower_REPT_TS_150_0003_0_100,3,CP_Chg,5,2025-11-27 06:16:09.354,2025-11-27 08:55:49.510,50.0,55.11,0.0,141.62,3.26597,3.600004,179.993047071,180.001438275,9580.0,0.37
RD_LFP_ConstantPower_REPT_TS_150_0003_0_100,3,CP_Chg,6,2025-11-27 08:55:49.529,2025-11-27 08:55:53.463,73.98,74.87,0.0,0.082,3.606096,3.650032,269.999747108,270.036360056,4.0,0.5
RD_LFP_ConstantPower_REPT_TS_150_0003_0_100,3,CP_DChg,8,2025-11-27 09:25:54.038,2025-11-27 09:25:54.038,75.5,75.5,0.0,0.001,3.309596,3.309596,249.87427294699998,249.87427294699998,0.0,0.5
RD_LFP_ConstantPower_REPT_TS_150_0003_0_100,3,CP_DChg,9,2025-11-27 09:25:54.069,2025-11-27 10:16:07.498,54.31,55.38,0.0,46.185,3.249999,3.314595,179.99070961799998,180.00035941899998,3013.0,0.37
RD_LFP_ConstantPower_REPT_TS_150_0003_0_100,3,CP_DChg,10,2025-11-27 10:16:07.529,2025-11-27 13:58:07.438,27.42,35.99,0.0,104.17,2.5,3.282218,89.986975,90.00076245700001,13320.0,0.24
RD_LFP_ConstantPower_REPT_TS_150_0003_0_100,3,Rest,7,2025-11-27 08:55:53.513,2025-11-27 09:25:54.011,0.0,0.0,0.0,0.0,3.347454,3.645594,0.0,0.0,1800.0,0.0
RD_LFP_ConstantPower_REPT_TS_150_0003_0_100,3,Rest,11,2025-11-27 13:58:07.469,2025-11-27 14:28:07.656,0.0,0.0,0.0,0.0,2.502786,2.745425,0.0,0.0,1800.0,0.0
RD_LFP_ConstantPower_REPT_TS_150_0004_0_100,1,CC_DChg,2,2025-11-26 12:24:47.249,2025-11-26 12:25:05.447,49.99,50.0,0.0,0.258,2.499917,2.676761,124.99134515,133.824588569,18.0,0.33
RD_LFP_ConstantPower_REPT_TS_150_0004_0_100,1,CP_Chg,4,2025-11-26 12:55:05.770,2025-11-26 13:13:19.475,27.69,34.09,0.0,8.855,2.640358,3.250001,89.995132098,90.01220869100001,1094.0,0.23
RD_LFP_ConstantPower_REPT_TS_150_0004_0_100,1,CP_Chg,5,2025-11-26 13:13:19.495,2025-11-26 15:53:18.836,50.0,55.21,0.0,141.767,3.260304,3.600006,179.99329102500002,180.00057128100002,9599.0,0.37
RD_LFP_ConstantPower_REPT_TS_150_0004_0_100,1,CP_Chg,6,2025-11-26 15:53:18.866,2025-11-26 15:53:22.936,73.98,74.75,0.0,0.085,3.612266,3.650046,269.99992751,270.035368737,4.0,0.5
RD_LFP_ConstantPower_REPT_TS_150_0004_0_100,1,CP_DChg,8,2025-11-26 16:23:23.196,2025-11-26 16:23:23.196,75.5,75.5,0.0,0.0,3.314958,3.314958,250.279345575,250.279345575,0.0,0.5
RD_LFP_ConstantPower_REPT_TS_150_0004_0_100,1,CP_DChg,9,2025-11-26 16:23:23.223,2025-11-26 17:14:55.253,54.42,55.38,0.0,47.401,3.249999,3.307886,179.990465608,180.000457658,3092.0,0.37
RD_LFP_ConstantPower_REPT_TS_150_0004_0_100,1,CP_DChg,10,2025-11-26 17:14:55.273,2025-11-26 20:54:16.867,27.43,35.99,0.0,102.885,2.499961,3.280496,89.98387123,90.00068666000001,13162.0,0.24
RD_LFP_ConstantPower_REPT_TS_150_0004_0_100,1,Rest,1,2025-11-26 12:24:17.246,2025-11-26 12:24:47.215,0.0,0.0,0.0,0.0,2.710294,2.710325,0.0,0.0,30.0,0.0
RD_LFP_ConstantPower_REPT_TS_150_0004_0_100,1,Rest,3,2025-11-26 12:25:05.477,2025-11-26 12:55:05.739,0.0,0.0,0.0,0.0,2.505213,2.618029,0.0,0.0,1800.0,0.0
RD_LFP_ConstantPower_REPT_TS_150_0004_0_100,1,Rest,7,2025-11-26 15:53:22.974,2025-11-26 16:23:23.158,0.0,0.0,0.0,0.0,3.340544,3.644866,0.0,0.0,1800.0,0.0
RD_LFP_ConstantPower_REPT_TS_150_0004_0_100,1,Rest,11,2025-11-26 20:54:16.894,2025-11-26 21:24:17.306,0.0,0.0,0.0,0.0,2.502758,2.715051,0.0,0.0,1800.0,0.0
RD_LFP_ConstantPower_REPT_TS_150_0004_0_100,2,CP_Chg,4,2025-11-26 21:24:17.357,2025-11-26 21:42:26.681,27.69,32.92,0.0,8.8,2.734259,3.250002,89.99511858300001,90.006193785,1089.0,0.22
RD_LFP_ConstantPower_REPT_TS_150_0004_0_100,2,CP_Chg,5,2025-11-26 21:42:26.712,2025-11-27 00:22:40.294,50.0,55.11,0.0,142.196,3.266429,3.600007,179.99306609099997,180.00250291499998,9614.0,0.37
RD_LFP_ConstantPower_REPT_TS_150_0004_0_100,2,CP_Chg,6,2025-11-27 00:22:40.331,2025-11-27 00:22:44.092,73.98,74.74,0.0,0.078,3.612294,3.650033,270.000003526,270.03953812500004,4.0,0.5
RD_LFP_ConstantPower_REPT_TS_150_0004_0_100,2,CP_DChg,8,2025-11-27 00:52:43.861,2025-11-27 00:52:43.861,75.5,75.5,0.0,0.001,3.312287,3.312287,250.07763206500002,250.07763206500002,0.0,0.5
RD_LFP_ConstantPower_REPT_TS_150_0004_0_100,2,CP_DChg,9,2025-11-27 00:52:43.892,2025-11-27 01:44:23.171,54.26,55.38,0.0,47.49,3.25,3.317502,179.99110756000002,180.009159751,3099.0,0.37
RD_LFP_ConstantPower_REPT_TS_150_0004_0_100,2,CP_DChg,10,2025-11-27 01:44:23.194,2025-11-27 05:25:24.995,27.43,35.99,0.0,103.622,2.499953,3.28089,89.98340828,90.000641557,13262.0,0.24
RD_LFP_ConstantPower_REPT_TS_150_0004_0_100,2,Rest,7,2025-11-27 00:22:44.123,2025-11-27 00:52:43.830,0.0,0.0,0.0,0.0,3.350735,3.644516,0.0,0.0,1800.0,0.0
RD_LFP_ConstantPower_REPT_TS_150_0004_0_100,2,Rest,11,2025-11-27 05:25:25.024,2025-11-27 05:55:25.857,0.0,0.0,0.0,0.0,2.502551,2.71033,0.0,0.0,1801.0,0.0
RD_LFP_ConstantPower_REPT_TS_150_0004_0_100,3,CP_Chg,4,2025-11-27 05:55:25.895,2025-11-27 06:13:59.262,27.69,32.97,0.0,8.995,2.729779,3.25,89.987626196,90.005392194,1113.0,0.22
RD_LFP_ConstantPower_REPT_TS_150_0004_0_100,3,CP_Chg,5,2025-11-27 06:13:59.289,2025-11-27 08:54:18.346,50.0,55.12,0.0,142.324,3.265502,3.600003,179.993486464,180.003158665,9619.0,0.37
RD_LFP_ConstantPower_REPT_TS_150_0004_0_100,3,CP_Chg,6,2025-11-27 08:54:18.372,2025-11-27 08:54:22.013,73.98,74.73,0.0,0.076,3.612981,3.650013,269.999920805,270.040842615,4.0,0.5
RD_LFP_ConstantPower_REPT_TS_150_0004_0_100,3,CP_DChg,8,2025-11-27 09:24:22.493,2025-11-27 09:24:22.493,75.5,75.5,0.0,0.001,3.315659,3.315659,250.332038982,250.332038982,0.0,0.5
RD_LFP_ConstantPower_REPT_TS_150_0004_0_100,3,CP_DChg,9,2025-11-27 09:24:22.517,2025-11-27 10:18:47.457,54.21,55.38,0.0,50.011,3.249999,3.320559,179.990442247,180.000431796,3265.0,0.37
RD_LFP_ConstantPower_REPT_TS_150_0004_0_100,3,CP_DChg,10,2025-11-27 10:18:47.487,2025-11-27 13:54:44.702,27.44,35.99,0.0,101.363,2.499994,3.279205,89.984686536,90.000610484,12957.0,0.24
RD_LFP_ConstantPower_REPT_TS_150_0004_0_100,3,Rest,7,2025-11-27 08:54:22.045,2025-11-27 09:24:22.467,0.0,0.0,0.0,0.0,3.355802,3.648618,0.0,0.0,1800.0,0.0
RD_LFP_ConstantPower_REPT_TS_150_0004_0_100,3,Rest,11,2025-11-27 13:54:44.729,2025-11-27 14:24:44.897,0.0,0.0,0.0,0.0,2.50298,2.719667,0.0,0.0,1800.0,0.0
RD_LFP_ConstantPower_REPT_TS_150_0007_0_100,1,CC_DChg,2,2025-11-26 12:24:47.629,2025-11-26 12:25:07.134,49.99,50.0,0.0,0.276,2.499961,2.72196,124.993825066,136.08434664900003,20.0,0.33
RD_LFP_ConstantPower_REPT_TS_150_0007_0_100,1,CP_Chg,4,2025-11-26 12:55:07.502,2025-11-26 13:11:26.342,27.69,33.79,0.0,7.915,2.663393,3.250001,89.99505902099999,90.01046779900001,979.0,0.23
RD_LFP_ConstantPower_REPT_TS_150_0007_0_100,1,CP_Chg,5,2025-11-26 13:11:26.383,2025-11-26 15:46:25.745,50.0,55.08,0.0,136.763,3.267778,3.600005,179.992522984,180.000942838,9299.0,0.37
RD_LFP_ConstantPower_REPT_TS_150_0007_0_100,1,CP_Chg,6,2025-11-26 15:46:25.764,2025-11-26 15:46:30.537,73.98,74.88,0.0,0.098,3.605896,3.650037,269.99981087500004,270.025608846,5.0,0.5
RD_LFP_ConstantPower_REPT_TS_150_0007_0_100,1,CP_DChg,8,2025-11-26 16:16:30.779,2025-11-26 16:16:30.779,75.5,75.5,0.0,0.001,3.334348,3.334348,251.74341737700001,251.74341737700001,0.0,0.5
RD_LFP_ConstantPower_REPT_TS_150_0007_0_100,1,CP_DChg,9,2025-11-26 16:16:30.808,2025-11-26 16:47:32.505,54.54,55.38,0.0,28.606,3.25,3.300188,179.991376665,180.000925941,1862.0,0.37
RD_LFP_ConstantPower_REPT_TS_150_0007_0_100,1,CP_DChg,10,2025-11-26 16:47:32.525,2025-11-26 20:54:19.388,27.4,35.99,0.0,115.728,2.499965,3.284056,89.985210189,90.000946647,14807.0,0.24
RD_LFP_ConstantPower_REPT_TS_150_0007_0_100,1,Rest,1,2025-11-26 12:24:17.636,2025-11-26 12:24:47.592,0.0,0.0,0.0,0.0,2.728447,2.728468,0.0,0.0,30.0,0.0
RD_LFP_ConstantPower_REPT_TS_150_0007_0_100,1,Rest,3,2025-11-26 12:25:07.164,2025-11-26 12:55:07.475,0.0,0.0,0.0,0.0,2.500578,2.644414,0.0,0.0,1800.0,0.0
RD_LFP_ConstantPower_REPT_TS_150_0007_0_100,1,Rest,7,2025-11-26 15:46:30.566,2025-11-26 16:16:30.747,0.0,0.0,0.0,0.0,3.339523,3.648293,0.0,0.0,1800.0,0.0
RD_LFP_ConstantPower_REPT_TS_150_0007_0_100,1,Rest,11,2025-11-26 20:54:19.407,2025-11-26 21:24:19.752,0.0,0.0,0.0,0.0,2.500078,2.724948,0.0,0.0,1800.0,0.0
RD_LFP_ConstantPower_REPT_TS_150_0007_0_100,2,CP_Chg,4,2025-11-26 21:24:19.812,2025-11-26 21:40:49.205,27.69,32.86,0.0,7.988,2.739114,3.250001,89.995260266,90.005891399,989.0,0.22
RD_LFP_ConstantPower_REPT_TS_150_0007_0_100,2,CP_Chg,5,2025-11-26 21:40:49.231,2025-11-27 00:15:42.647,50.0,55.19,0.0,136.954,3.261643,3.6,179.993153288,180.000205669,9293.0,0.37
RD_LFP_ConstantPower_REPT_TS_150_0007_0_100,2,CP_Chg,6,2025-11-27 00:15:42.674,2025-11-27 00:15:47.420,73.98,74.74,0.0,0.098,3.612641,3.65,269.999839828,270.02840420300004,5.0,0.5
RD_LFP_ConstantPower_REPT_TS_150_0007_0_100,2,CP_DChg,8,2025-11-27 00:45:46.902,2025-11-27 00:45:46.902,75.5,75.5,0.0,0.001,3.309656,3.309656,249.879272915,249.879272915,0.0,0.5
RD_LFP_ConstantPower_REPT_TS_150_0007_0_100,2,CP_DChg,9,2025-11-27 00:45:46.922,2025-11-27 01:16:42.566,54.5,55.38,0.0,28.493,3.25,3.302786,179.991233177,180.000567482,1856.0,0.37
RD_LFP_ConstantPower_REPT_TS_150_0007_0_100,2,CP_DChg,10,2025-11-27 01:16:42.585,2025-11-27 05:25:27.771,27.4,35.99,0.0,116.569,2.499965,3.284018,89.984590198,90.00089701,14925.0,0.24
RD_LFP_ConstantPower_REPT_TS_150_0007_0_100,2,Rest,7,2025-11-27 00:15:47.439,2025-11-27 00:45:46.875,0.0,0.0,0.0,0.0,3.344737,3.649331,0.0,0.0,1799.0,0.0
RD_LFP_ConstantPower_REPT_TS_150_0007_0_100,2,Rest,11,2025-11-27 05:25:27.802,2025-11-27 05:55:28.592,0.0,0.0,0.0,0.0,2.502746,2.718061,0.0,0.0,1801.0,0.0
RD_LFP_ConstantPower_REPT_TS_150_0007_0_100,3,CP_Chg,4,2025-11-27 05:55:28.642,2025-11-27 06:12:30.771,27.69,32.99,0.0,8.251,2.728392,3.250001,89.99520214500001,90.005553138,1022.0,0.22
RD_LFP_ConstantPower_REPT_TS_150_0007_0_100,3,CP_Chg,5,2025-11-27 06:12:30.799,2025-11-27 08:47:22.071,50.0,55.14,0.0,137.018,3.26466,3.600007,179.992941949,180.000724725,9291.0,0.37
RD_LFP_ConstantPower_REPT_TS_150_0007_0_100,3,CP_Chg,6,2025-11-27 08:47:22.098,2025-11-27 08:47:26.748,73.98,74.91,0.0,0.096,3.604207,3.650001,269.999951448,270.029302529,5.0,0.5
RD_LFP_ConstantPower_REPT_TS_150_0007_0_100,3,CP_DChg,8,2025-11-27 09:17:27.104,2025-11-27 09:17:27.104,75.5,75.5,0.0,0.0,3.338135,3.338135,252.02891877300002,252.02891877300002,0.0,0.5
RD_LFP_ConstantPower_REPT_TS_150_0007_0_100,3,CP_DChg,9,2025-11-27 09:17:27.123,2025-11-27 09:54:28.271,54.45,55.38,0.0,34.097,3.25,3.305517,179.990499515,180.00074069599998,2221.0,0.37
RD_LFP_ConstantPower_REPT_TS_150_0007_0_100,3,CP_DChg,10,2025-11-27 09:54:28.294,2025-11-27 13:51:17.811,27.41,35.99,0.0,111.2,2.499971,3.283585,89.985863652,90.00088631,14210.0,0.24
RD_LFP_ConstantPower_REPT_TS_150_0007_0_100,3,Rest,7,2025-11-27 08:47:26.771,2025-11-27 09:17:27.084,0.0,0.0,0.0,0.0,3.346515,3.649316,0.0,0.0,1800.0,0.0
RD_LFP_ConstantPower_REPT_TS_150_0007_0_100,3,Rest,11,2025-11-27 13:51:17.830,2025-11-27 14:21:17.298,0.0,0.0,0.0,0.0,2.500075,2.73039,0.0,0.0,1799.0,0.0
RD_LFP_ConstantPower_REPT_TS_150_0011_0_100,1,CC_DChg,2,2025-11-26 12:24:47.672,2025-11-26 12:25:07.115,49.99,50.0,0.0,0.275,2.499995,2.689873,124.995207509,134.480168357,19.0,0.33
RD_LFP_ConstantPower_REPT_TS_150_0011_0_100,1,CP_Chg,4,2025-11-26 12:55:07.476,2025-11-26 13:13:07.494,27.69,34.25,0.0,8.743,2.627982,3.25,89.995141054,90.012049103,1080.0,0.23
RD_LFP_ConstantPower_REPT_TS_150_0011_0_100,1,CP_Chg,5,2025-11-26 13:13:07.521,2025-11-26 15:52:48.841,50.0,55.15,0.0,141.411,3.263807,3.600006,179.992877635,180.000800821,9581.0,0.37
RD_LFP_ConstantPower_REPT_TS_150_0011_0_100,1,CP_Chg,6,2025-11-26 15:52:48.871,2025-11-26 15:52:53.102,73.98,74.76,0.0,0.088,3.611356,3.650034,269.999942629,270.035166223,4.0,0.5
RD_LFP_ConstantPower_REPT_TS_150_0011_0_100,1,CP_DChg,8,2025-11-26 16:22:53.218,2025-11-26 16:22:53.218,75.5,75.5,0.0,0.001,3.313368,3.313368,250.159585516,250.159585516,0.0,0.5
RD_LFP_ConstantPower_REPT_TS_150_0011_0_100,1,CP_DChg,9,2025-11-26 16:22:53.259,2025-11-26 17:10:56.444,54.44,55.38,0.0,44.212,3.25,3.306119,179.991759094,180.000532115,2883.0,0.37
RD_LFP_ConstantPower_REPT_TS_150_0011_0_100,1,CP_DChg,10,2025-11-26 17:10:56.471,2025-11-26 20:55:48.153,27.43,35.99,0.0,105.467,2.499997,3.281559,89.98616201600001,90.00095418699999,13492.0,0.24
RD_LFP_ConstantPower_REPT_TS_150_0011_0_100,1,Rest,1,2025-11-26 12:24:17.689,2025-11-26 12:24:47.645,0.0,0.0,0.0,0.0,2.717979,2.718007,0.0,0.0,30.0,0.0
RD_LFP_ConstantPower_REPT_TS_150_0011_0_100,1,Rest,3,2025-11-26 12:25:07.146,2025-11-26 12:55:07.456,0.0,0.0,0.0,0.0,2.503021,2.623365,0.0,0.0,1800.0,0.0
RD_LFP_ConstantPower_REPT_TS_150_0011_0_100,1,Rest,7,2025-11-26 15:52:53.132,2025-11-26 16:22:53.191,0.0,0.0,0.0,0.0,3.338641,3.6469,0.0,0.0,1800.0,0.0
RD_LFP_ConstantPower_REPT_TS_150_0011_0_100,1,Rest,11,2025-11-26 20:55:48.184,2025-11-26 21:25:48.827,0.0,0.0,0.0,0.0,2.501866,2.733426,0.0,0.0,1801.0,0.0
RD_LFP_ConstantPower_REPT_TS_150_0011_0_100,2,CP_Chg,4,2025-11-26 21:25:48.875,2025-11-26 21:43:32.083,27.69,32.69,0.0,8.58,2.753145,3.250002,89.994871312,90.003916621,1063.0,0.22
RD_LFP_ConstantPower_REPT_TS_150_0011_0_100,2,CP_Chg,5,2025-11-26 21:43:32.114,2025-11-27 00:23:21.007,50.0,55.13,0.0,141.758,3.26498,3.600008,179.978032394,180.001116402,9589.0,0.37
RD_LFP_ConstantPower_REPT_TS_150_0011_0_100,2,CP_Chg,6,2025-11-27 00:23:21.039,2025-11-27 00:23:25.087,73.98,74.91,0.0,0.084,3.6043,3.650059,269.999652036,270.03678582,4.0,0.5
RD_LFP_ConstantPower_REPT_TS_150_0011_0_100,2,CP_DChg,8,2025-11-27 00:53:26.198,2025-11-27 00:53:26.198,75.5,75.5,0.0,0.001,3.328649,3.328649,251.31281309599999,251.31281309599999,0.0,0.5
RD_LFP_ConstantPower_REPT_TS_150_0011_0_100,2,CP_DChg,9,2025-11-27 00:53:26.237,2025-11-27 01:41:04.086,54.39,55.38,0.0,43.826,3.25,3.30968,179.99108453399998,180.000599134,2858.0,0.37
RD_LFP_ConstantPower_REPT_TS_150_0011_0_100,2,CP_DChg,10,2025-11-27 01:41:04.105,2025-11-27 05:28:33.195,27.42,35.99,0.0,106.613,2.499967,3.281965,89.98513468099999,90.000754909,13649.0,0.24
RD_LFP_ConstantPower_REPT_TS_150_0011_0_100,2,Rest,7,2025-11-27 00:23:25.114,2025-11-27 00:53:26.166,0.0,0.0,0.0,0.0,3.345155,3.646139,0.0,0.0,1801.0,0.0
RD_LFP_ConstantPower_REPT_TS_150_0011_0_100,2,Rest,11,2025-11-27 05:28:33.226,2025-11-27 05:58:33.306,0.0,0.0,0.0,0.0,2.502636,2.724564,0.0,0.0,1800.0,0.0
RD_LFP_ConstantPower_REPT_TS_150_0011_0_100,3,CP_Chg,4,2025-11-27 05:58:33.344,2025-11-27 06:16:46.040,27.69,32.81,0.0,8.815,2.742839,3.25,89.99491871500001,90.00416278899999,1093.0,0.22
RD_LFP_ConstantPower_REPT_TS_150_0011_0_100,3,CP_Chg,5,2025-11-27 06:16:46.059,2025-11-27 08:56:36.100,50.0,55.26,0.0,141.819,3.257294,3.600002,179.99190093800001,180.001774335,9590.0,0.37
RD_LFP_ConstantPower_REPT_TS_150_0011_0_100,3,CP_Chg,6,2025-11-27 08:56:36.131,2025-11-27 08:56:40.122,73.98,74.88,0.0,0.083,3.606005,3.650036,270.000105727,270.03615933400005,4.0,0.5
RD_LFP_ConstantPower_REPT_TS_150_0011_0_100,3,CP_DChg,8,2025-11-27 09:26:39.682,2025-11-27 09:26:39.682,75.5,75.5,0.0,0.001,3.313949,3.313949,250.202887698,250.202887698,0.0,0.5
RD_LFP_ConstantPower_REPT_TS_150_0011_0_100,3,CP_DChg,9,2025-11-27 09:26:39.701,2025-11-27 10:18:01.834,54.34,55.38,0.0,47.224,3.25,3.312366,179.990618705,180.000364332,3082.0,0.37
RD_LFP_ConstantPower_REPT_TS_150_0011_0_100,3,CP_DChg,10,2025-11-27 10:18:01.854,2025-11-27 13:58:17.078,27.43,36.0,0.0,103.392,2.49998,3.280604,89.986960303,90.000619475,13215.0,0.24
RD_LFP_ConstantPower_REPT_TS_150_0011_0_100,3,Rest,7,2025-11-27 08:56:40.160,2025-11-27 09:26:39.651,0.0,0.0,0.0,0.0,3.347344,3.6466,0.0,0.0,1799.0,0.0
RD_LFP_ConstantPower_REPT_TS_150_0011_0_100,3,Rest,11,2025-11-27 13:58:17.105,2025-11-27 14:28:17.230,0.0,0.0,0.0,0.0,2.501995,2.740269,0.0,0.0,1800.0,0.0
RD_LFP_ConstantPower_REPT_TS_150_0012_0_100,1,CC_DChg,2,2025-11-26 12:24:47.744,2025-11-26 12:25:12.487,49.99,50.0,0.0,0.349,2.499978,2.703211,124.994600038,135.14691230100001,25.0,0.33
RD_LFP_ConstantPower_REPT_TS_150_0012_0_100,1,CP_Chg,4,2025-11-26 12:55:12.795,2025-11-26 13:13:21.335,27.69,34.08,0.0,8.814,2.64079,3.250001,89.994964564,90.025912556,1089.0,0.23
RD_LFP_ConstantPower_REPT_TS_150_0012_0_100,1,CP_Chg,5,2025-11-26 13:13:21.375,2025-11-26 15:47:43.856,50.0,55.11,0.0,136.787,3.266141,3.600004,179.992027006,180.000518137,9262.0,0.37
RD_LFP_ConstantPower_REPT_TS_150_0012_0_100,1,CP_Chg,6,2025-11-26 15:47:43.887,2025-11-26 15:47:47.950,73.98,74.78,0.0,0.085,3.610495,3.650067,269.999700564,270.03434216200003,4.0,0.5
RD_LFP_ConstantPower_REPT_TS_150_0012_0_100,1,CP_DChg,8,2025-11-26 16:17:48.110,2025-11-26 16:17:48.110,75.5,75.5,0.0,0.001,3.298096,3.298096,249.005980854,249.005980854,0.0,0.5
RD_LFP_ConstantPower_REPT_TS_150_0012_0_100,1,CP_DChg,9,2025-11-26 16:17:48.161,2025-11-26 17:03:28.122,54.46,55.38,0.0,42.005,3.249998,3.305323,179.99148753799997,180.003320516,2740.0,0.37
RD_LFP_ConstantPower_REPT_TS_150_0012_0_100,1,CP_DChg,10,2025-11-26 17:03:28.181,2025-11-26 20:43:17.779,27.44,35.99,0.0,103.147,2.499975,3.280315,89.985652634,90.000642365,13190.0,0.24
RD_LFP_ConstantPower_REPT_TS_150_0012_0_100,1,Rest,1,2025-11-26 12:24:17.760,2025-11-26 12:24:47.714,0.0,0.0,0.0,0.0,2.733665,2.733684,0.0,0.0,30.0,0.0
RD_LFP_ConstantPower_REPT_TS_150_0012_0_100,1,Rest,3,2025-11-26 12:25:12.529,2025-11-26 12:55:12.764,0.0,0.0,0.0,0.0,2.505453,2.621627,0.0,0.0,1800.0,0.0
RD_LFP_ConstantPower_REPT_TS_150_0012_0_100,1,Rest,7,2025-11-26 15:47:48.009,2025-11-26 16:17:48.074,0.0,0.0,0.0,0.0,3.337193,3.644727,0.0,0.0,1800.0,0.0
RD_LFP_ConstantPower_REPT_TS_150_0012_0_100,1,Rest,11,2025-11-26 20:43:17.810,2025-11-26 21:13:17.777,0.0,0.0,0.0,0.0,2.502643,2.725582,0.0,0.0,1800.0,0.0
RD_LFP_ConstantPower_REPT_TS_150_0012_0_100,2,CP_Chg,4,2025-11-26 21:13:17.822,2025-11-26 21:31:16.393,27.69,32.82,0.0,8.697,2.742188,3.250002,89.99457567799999,90.004871944,1079.0,0.22
RD_LFP_ConstantPower_REPT_TS_150_0012_0_100,2,CP_Chg,5,2025-11-26 21:31:16.425,2025-11-27 00:05:46.004,50.0,55.12,0.0,137.137,3.265577,3.600013,179.99301553900003,180.001263738,9270.0,0.37
RD_LFP_ConstantPower_REPT_TS_150_0012_0_100,2,CP_Chg,6,2025-11-27 00:05:46.034,2025-11-27 00:05:49.922,73.98,74.76,0.0,0.08,3.611331,3.650071,269.999706849,270.037446596,4.0,0.5
RD_LFP_ConstantPower_REPT_TS_150_0012_0_100,2,CP_DChg,8,2025-11-27 00:35:50.313,2025-11-27 00:35:50.313,75.5,75.5,0.0,0.001,3.310652,3.310652,249.95417634,249.95417634,0.0,0.5
RD_LFP_ConstantPower_REPT_TS_150_0012_0_100,2,CP_DChg,9,2025-11-27 00:35:50.344,2025-11-27 01:21:24.653,54.37,55.38,0.0,41.916,3.25,3.310701,179.991014658,180.000282195,2734.0,0.37
RD_LFP_ConstantPower_REPT_TS_150_0012_0_100,2,CP_DChg,10,2025-11-27 01:21:24.684,2025-11-27 05:03:13.082,27.43,35.99,0.0,104.013,2.499985,3.280805,89.985102203,90.000537627,13308.0,0.24
RD_LFP_ConstantPower_REPT_TS_150_0012_0_100,2,Rest,7,2025-11-27 00:05:49.967,2025-11-27 00:35:50.288,0.0,0.0,0.0,0.0,3.34268,3.644728,0.0,0.0,1800.0,0.0
RD_LFP_ConstantPower_REPT_TS_150_0012_0_100,2,Rest,11,2025-11-27 05:03:13.109,2025-11-27 05:33:13.168,0.0,0.0,0.0,0.0,2.501413,2.717395,0.0,0.0,1800.0,0.0
RD_LFP_ConstantPower_REPT_TS_150_0012_0_100,3,CP_Chg,4,2025-11-27 05:33:13.237,2025-11-27 05:51:37.187,27.69,32.97,0.0,8.916,2.729955,3.25,89.99509868300001,90.004597638,1104.0,0.22
RD_LFP_ConstantPower_REPT_TS_150_0012_0_100,3,CP_Chg,5,2025-11-27 05:51:37.228,2025-11-27 08:26:14.035,50.0,55.16,0.0,137.287,3.263116,3.600011,179.991753677,180.010624275,9277.0,0.37
RD_LFP_ConstantPower_REPT_TS_150_0012_0_100,3,CP_Chg,6,2025-11-27 08:26:14.062,2025-11-27 08:26:17.883,73.98,74.75,0.0,0.079,3.612198,3.650043,269.999970552,270.037597211,4.0,0.5
RD_LFP_ConstantPower_REPT_TS_150_0012_0_100,3,CP_DChg,8,2025-11-27 08:56:18.827,2025-11-27 08:56:18.827,75.5,75.5,0.0,0.001,3.309401,3.309401,249.859871473,249.859871473,0.0,0.5
RD_LFP_ConstantPower_REPT_TS_150_0012_0_100,3,CP_DChg,9,2025-11-27 08:56:18.858,2025-11-27 09:44:28.004,54.3,55.38,0.0,44.272,3.25,3.314623,179.991026192,180.02531802599998,2889.0,0.37
RD_LFP_ConstantPower_REPT_TS_150_0012_0_100,3,CP_DChg,10,2025-11-27 09:44:28.023,2025-11-27 13:21:34.412,27.44,36.0,0.0,101.924,2.499968,3.279423,89.986615657,90.000543396,13026.0,0.24
RD_LFP_ConstantPower_REPT_TS_150_0012_0_100,3,Rest,7,2025-11-27 08:26:17.926,2025-11-27 08:56:18.800,0.0,0.0,0.0,0.0,3.344844,3.643876,0.0,0.0,1801.0,0.0
RD_LFP_ConstantPower_REPT_TS_150_0012_0_100,3,Rest,11,2025-11-27 13:21:34.450,2025-11-27 13:51:34.474,0.0,0.0,0.0,0.0,2.50281,2.730022,0.0,0.0,1800.0,0.0
RD_LFP_ConstantPower_REPT_TS_150_0025_0_100,1,CC_DChg,2,2025-11-26 12:24:47.576,2025-11-26 12:25:03.661,49.99,50.0,0.0,0.228,2.499951,2.664374,124.99296009,133.20529287,16.0,0.33
RD_LFP_ConstantPower_REPT_TS_150_0025_0_100,1,CP_Chg,4,2025-11-26 12:55:03.989,2025-11-26 13:13:03.004,27.69,34.07,0.0,8.737,2.641501,3.25,89.994427411,90.013030058,1079.0,0.23
RD_LFP_ConstantPower_REPT_TS_150_0025_0_100,1,CP_Chg,5,2025-11-26 13:13:03.036,2025-11-26 15:50:42.048,50.0,55.09,0.0,139.545,3.2675,3.600001,179.99215083200002,180.031244657,9459.0,0.37
RD_LFP_ConstantPower_REPT_TS_150_0025_0_100,1,CP_Chg,6,2025-11-26 15:50:42.079,2025-11-26 15:50:46.008,73.98,74.69,0.0,0.081,3.614849,3.650043,269.999891876,270.033945045,4.0,0.5
RD_LFP_ConstantPower_REPT_TS_150_0025_0_100,1,CP_DChg,8,2025-11-26 16:20:45.361,2025-11-26 16:20:45.361,75.5,75.5,0.0,0.001,3.290409,3.290409,248.42604402,248.42604402,0.0,0.5
RD_LFP_ConstantPower_REPT_TS_150_0025_0_100,1,CP_DChg,9,2025-11-26 16:20:45.388,2025-11-26 17:03:36.839,54.54,55.38,0.0,39.465,3.25,3.30011,179.99188234000002,180.000463261,2571.0,0.37
RD_LFP_ConstantPower_REPT_TS_150_0025_0_100,1,CP_DChg,10,2025-11-26 17:03:36.877,2025-11-26 20:54:38.648,27.41,35.99,0.0,108.355,2.499992,3.283764,89.986159543,90.000888583,13862.0,0.24
RD_LFP_ConstantPower_REPT_TS_150_0025_0_100,1,Rest,1,2025-11-26 12:24:17.576,2025-11-26 12:24:47.530,0.0,0.0,0.0,0.0,2.702938,2.702958,0.0,0.0,30.0,0.0
RD_LFP_ConstantPower_REPT_TS_150_0025_0_100,1,Rest,3,2025-11-26 12:25:03.701,2025-11-26 12:55:03.966,0.0,0.0,0.0,0.0,2.507625,2.617849,0.0,0.0,1800.0,0.0
RD_LFP_ConstantPower_REPT_TS_150_0025_0_100,1,Rest,7,2025-11-26 15:50:46.039,2025-11-26 16:20:45.320,0.0,0.0,0.0,0.0,3.33816,3.641563,0.0,0.0,1799.0,0.0
RD_LFP_ConstantPower_REPT_TS_150_0025_0_100,1,Rest,11,2025-11-26 20:54:38.679,2025-11-26 21:24:39.048,0.0,0.0,0.0,0.0,2.50419,2.724745,0.0,0.0,1800.0,0.0
RD_LFP_ConstantPower_REPT_TS_150_0025_0_100,2,CP_Chg,4,2025-11-26 21:24:39.098,2025-11-26 21:42:20.681,27.69,32.74,0.0,8.573,2.748711,3.25,89.994032649,90.008048437,1062.0,0.22
RD_LFP_ConstantPower_REPT_TS_150_0025_0_100,2,CP_Chg,5,2025-11-26 21:42:20.711,2025-11-27 00:20:13.616,50.0,55.08,0.0,139.959,3.267898,3.600008,179.992975425,180.001512402,9473.0,0.37
RD_LFP_ConstantPower_REPT_TS_150_0025_0_100,2,CP_Chg,6,2025-11-27 00:20:13.648,2025-11-27 00:20:17.358,73.98,74.68,0.0,0.077,3.615403,3.650023,270.000020587,270.036376862,4.0,0.5
RD_LFP_ConstantPower_REPT_TS_150_0025_0_100,2,CP_DChg,8,2025-11-27 00:50:17.784,2025-11-27 00:50:17.784,75.5,75.5,0.0,0.001,3.30739,3.30739,249.70782262699998,249.70782262699998,0.0,0.5
RD_LFP_ConstantPower_REPT_TS_150_0025_0_100,2,CP_DChg,9,2025-11-27 00:50:17.823,2025-11-27 01:32:54.363,54.41,55.38,0.0,39.234,3.25,3.30851,179.99109171199999,180.001618117,2557.0,0.37
RD_LFP_ConstantPower_REPT_TS_150_0025_0_100,2,CP_DChg,10,2025-11-27 01:32:54.395,2025-11-27 05:26:14.928,27.41,35.99,0.0,109.373,2.499988,3.2839,89.984765571,90.000715966,14001.0,0.24
RD_LFP_ConstantPower_REPT_TS_150_0025_0_100,2,Rest,7,2025-11-27 00:20:17.388,2025-11-27 00:50:17.757,0.0,0.0,0.0,0.0,3.345274,3.641187,0.0,0.0,1800.0,0.0
RD_LFP_ConstantPower_REPT_TS_150_0025_0_100,2,Rest,11,2025-11-27 05:26:14.986,2025-11-27 05:56:14.775,0.0,0.0,0.0,0.0,2.504231,2.716531,0.0,0.0,1800.0,0.0
RD_LFP_ConstantPower_REPT_TS_150_0025_0_100,3,CP_Chg,4,2025-11-27 05:56:14.813,2025-11-27 06:14:21.638,27.69,32.85,0.0,8.777,2.739806,3.250001,89.995222851,90.00486629999999,1087.0,0.22
RD_LFP_ConstantPower_REPT_TS_150_0025_0_100,3,CP_Chg,5,2025-11-27 06:14:21.679,2025-11-27 08:52:19.542,50.0,55.07,0.0,140.081,3.268516,3.600006,179.991659495,180.016985463,9478.0,0.37
RD_LFP_ConstantPower_REPT_TS_150_0025_0_100,3,CP_Chg,6,2025-11-27 08:52:19.573,2025-11-27 08:52:23.214,73.98,74.68,0.0,0.075,3.615263,3.65005,270.000056814,270.036478665,4.0,0.5
RD_LFP_ConstantPower_REPT_TS_150_0025_0_100,3,CP_DChg,8,2025-11-27 09:22:22.831,2025-11-27 09:22:22.831,75.5,75.5,0.0,0.001,3.300316,3.300316,249.174161629,249.174161629,0.0,0.5
RD_LFP_ConstantPower_REPT_TS_150_0025_0_100,3,CP_DChg,9,2025-11-27 09:22:22.872,2025-11-27 10:08:17.494,54.36,55.38,0.0,42.245,3.25,3.311047,179.991137327,180.00078269699998,2755.0,0.37
RD_LFP_ConstantPower_REPT_TS_150_0025_0_100,3,CP_DChg,10,2025-11-27 10:08:17.526,2025-11-27 13:55:25.652,27.41,35.99,0.0,106.602,2.499983,3.283345,89.986430588,90.00073215399999,13628.0,0.24
RD_LFP_ConstantPower_REPT_TS_150_0025_0_100,3,Rest,7,2025-11-27 08:52:23.255,2025-11-27 09:22:22.795,0.0,0.0,0.0,0.0,3.34815,3.642739,0.0,0.0,1800.0,0.0
RD_LFP_ConstantPower_REPT_TS_150_0025_0_100,3,Rest,11,2025-11-27 13:55:25.683,2025-11-27 14:25:25.824,0.0,0.0,0.0,0.0,2.503605,2.72717,0.0,0.0,1800.0,0.0
RD_LFP_ConstantPower_REPT_TS_150_0034_0_100,1,CC_DChg,2,2025-11-26 12:24:48.120,2025-11-26 12:25:07.016,50.0,50.0,0.0,0.267,2.499989,2.690243,124.99521001900001,134.49872299700002,19.0,0.33
RD_LFP_ConstantPower_REPT_TS_150_0034_0_100,1,CP_Chg,4,2025-11-26 12:55:07.314,2025-11-26 13:12:02.998,27.69,33.95,0.0,8.218,2.651159,3.25,89.99501219599999,90.01274514699999,1016.0,0.23
RD_LFP_ConstantPower_REPT_TS_150_0034_0_100,1,CP_Chg,5,2025-11-26 13:12:03.025,2025-11-26 15:49:22.940,50.0,55.1,0.0,138.803,3.267069,3.600002,179.993452372,179.99998806500003,9440.0,0.37
RD_LFP_ConstantPower_REPT_TS_150_0034_0_100,1,CP_Chg,6,2025-11-26 15:49:22.967,2025-11-26 15:49:27.138,73.98,74.79,0.0,0.086,3.610289,3.65003,269.999960433,270.031659133,4.0,0.5
RD_LFP_ConstantPower_REPT_TS_150_0034_0_100,1,CP_DChg,8,2025-11-26 16:19:27.536,2025-11-26 16:19:27.536,75.5,75.5,0.0,0.001,3.300208,3.300208,249.16542678300002,249.16542678300002,0.0,0.5
RD_LFP_ConstantPower_REPT_TS_150_0034_0_100,1,CP_DChg,9,2025-11-26 16:19:27.575,2025-11-26 16:49:03.723,54.58,55.38,0.0,27.279,3.249998,3.297686,179.990721065,180.000281695,1776.0,0.37
RD_LFP_ConstantPower_REPT_TS_150_0034_0_100,1,CP_DChg,10,2025-11-26 16:49:03.754,2025-11-26 21:03:15.708,27.4,36.0,0.0,119.241,2.499989,3.284266,89.98889154700001,90.000677054,15252.0,0.24
RD_LFP_ConstantPower_REPT_TS_150_0034_0_100,1,Rest,1,2025-11-26 12:24:18.130,2025-11-26 12:24:48.093,0.0,0.0,0.0,0.0,2.719898,2.719925,0.0,0.0,30.0,0.0
RD_LFP_ConstantPower_REPT_TS_150_0034_0_100,1,Rest,3,2025-11-26 12:25:07.022,2025-11-26 12:55:07.290,0.0,0.0,0.0,0.0,2.505427,2.633926,0.0,0.0,1800.0,0.0
RD_LFP_ConstantPower_REPT_TS_150_0034_0_100,1,Rest,7,2025-11-26 15:49:27.168,2025-11-26 16:19:27.509,0.0,0.0,0.0,0.0,3.337718,3.644653,0.0,0.0,1800.0,0.0
RD_LFP_ConstantPower_REPT_TS_150_0034_0_100,1,Rest,11,2025-11-26 21:03:15.749,2025-11-26 21:33:15.969,0.0,0.0,0.0,0.0,2.504163,2.74648,0.0,0.0,1800.0,0.0
RD_LFP_ConstantPower_REPT_TS_150_0034_0_100,2,CP_Chg,4,2025-11-26 21:33:16.009,2025-11-26 21:49:52.141,27.69,32.57,0.0,8.033,2.763594,3.25,89.995157644,90.004399913,996.0,0.22
RD_LFP_ConstantPower_REPT_TS_150_0034_0_100,2,CP_Chg,5,2025-11-26 21:49:52.172,2025-11-27 00:27:08.833,50.0,55.1,0.0,139.01,3.266625,3.600005,179.91254015700002,180.012564682,9437.0,0.37
RD_LFP_ConstantPower_REPT_TS_150_0034_0_100,2,CP_Chg,6,2025-11-27 00:27:08.856,2025-11-27 00:27:13.094,73.98,74.75,0.0,0.087,3.611838,3.65,270.000071778,270.028719446,4.0,0.5
RD_LFP_ConstantPower_REPT_TS_150_0034_0_100,2,CP_DChg,8,2025-11-27 00:57:13.395,2025-11-27 00:57:13.395,75.5,75.5,0.0,0.001,3.29543,3.29543,248.804800228,248.804800228,0.0,0.5
RD_LFP_ConstantPower_REPT_TS_150_0034_0_100,2,CP_DChg,9,2025-11-27 00:57:13.415,2025-11-27 01:25:25.809,54.57,55.38,0.0,26.002,3.25,3.298612,179.990208017,180.00032419399997,1692.0,0.37
RD_LFP_ConstantPower_REPT_TS_150_0034_0_100,2,CP_DChg,10,2025-11-27 01:25:25.847,2025-11-27 05:44:03.676,27.4,36.0,0.0,121.184,2.499992,3.284205,89.987829024,90.000457415,15518.0,0.24
RD_LFP_ConstantPower_REPT_TS_150_0034_0_100,2,Rest,7,2025-11-27 00:27:13.134,2025-11-27 00:57:13.364,0.0,0.0,0.0,0.0,3.341455,3.642882,0.0,0.0,1800.0,0.0
RD_LFP_ConstantPower_REPT_TS_150_0034_0_100,2,Rest,11,2025-11-27 05:44:03.717,2025-11-27 06:14:03.798,0.0,0.0,0.0,0.0,2.503551,2.734531,0.0,0.0,1800.0,0.0
RD_LFP_ConstantPower_REPT_TS_150_0034_0_100,3,CP_Chg,4,2025-11-27 06:14:03.840,2025-11-27 06:31:11.526,27.69,32.73,0.0,8.284,2.750064,3.25,89.995330401,90.00470370500001,1028.0,0.22
RD_LFP_ConstantPower_REPT_TS_150_0034_0_100,3,CP_Chg,5,2025-11-27 06:31:11.553,2025-11-27 09:08:28.857,50.0,55.09,0.0,139.09,3.267132,3.600006,179.992907803,180.000276001,9437.0,0.37
RD_LFP_ConstantPower_REPT_TS_150_0034_0_100,3,CP_Chg,6,2025-11-27 09:08:28.887,2025-11-27 09:08:33.080,73.98,74.7,0.0,0.086,3.614247,3.650001,269.999784849,270.030197699,4.0,0.5
RD_LFP_ConstantPower_REPT_TS_150_0034_0_100,3,CP_DChg,8,2025-11-27 09:38:33.101,2025-11-27 09:38:33.101,75.5,75.5,0.0,0.001,3.294955,3.294955,248.76921123399998,248.76921123399998,0.0,0.5
RD_LFP_ConstantPower_REPT_TS_150_0034_0_100,3,CP_DChg,9,2025-11-27 09:38:33.132,2025-11-27 10:14:35.681,54.54,55.38,0.0,33.191,3.249999,3.300329,179.990296423,180.004042535,2163.0,0.37
RD_LFP_ConstantPower_REPT_TS_150_0034_0_100,3,CP_DChg,10,2025-11-27 10:14:35.717,2025-11-27 14:17:38.777,27.4,36.0,0.0,114.177,2.499998,3.284435,89.989443008,90.000452059,14583.0,0.24
RD_LFP_ConstantPower_REPT_TS_150_0034_0_100,3,Rest,7,2025-11-27 09:08:33.111,2025-11-27 09:38:33.066,0.0,0.0,0.0,0.0,3.342101,3.643711,0.0,0.0,1800.0,0.0
RD_LFP_ConstantPower_REPT_TS_150_0034_0_100,3,Rest,11,2025-11-27 14:17:38.808,2025-11-27 14:47:39.157,0.0,0.0,0.0,0.0,2.503364,2.750976,0.0,0.0,1800.0,0.0
RD_LFP_ConstantPower_REPT_TS_150_0040_0_100,1,CC_DChg,2,2025-11-26 12:24:48.996,2025-11-26 12:25:11.337,49.99,50.0,0.0,0.315,2.499911,2.691667,124.99130265100001,134.569719398,22.0,0.33
RD_LFP_ConstantPower_REPT_TS_150_0040_0_100,1,CP_Chg,4,2025-11-26 12:55:11.637,2025-11-26 13:14:30.196,27.69,34.0,0.0,9.37,2.646885,3.25,89.995168855,90.011675431,1159.0,0.23
RD_LFP_ConstantPower_REPT_TS_150_0040_0_100,1,CP_Chg,5,2025-11-26 13:14:30.246,2025-11-26 15:53:26.980,50.0,55.05,0.0,141.008,3.269637,3.600005,179.993847063,180.000779118,9537.0,0.37
RD_LFP_ConstantPower_REPT_TS_150_0040_0_100,1,CP_Chg,6,2025-11-26 15:53:27.019,2025-11-26 15:53:30.798,73.98,74.71,0.0,0.079,3.613885,3.65007,269.999690718,270.036174804,4.0,0.5
RD_LFP_ConstantPower_REPT_TS_150_0040_0_100,1,CP_DChg,8,2025-11-26 16:23:31.068,2025-11-26 16:23:31.068,75.5,75.5,0.0,0.001,3.287696,3.287696,248.22130444,248.22130444,0.0,0.5
RD_LFP_ConstantPower_REPT_TS_150_0040_0_100,1,CP_DChg,9,2025-11-26 16:23:31.098,2025-11-26 16:55:44.117,54.6,55.38,0.0,29.715,3.25,3.296455,179.99188830399999,180.002564581,1933.0,0.37
RD_LFP_ConstantPower_REPT_TS_150_0040_0_100,1,CP_DChg,10,2025-11-26 16:55:44.149,2025-11-26 21:09:18.266,27.43,35.99,0.0,118.84,2.499967,3.281433,89.986144667,90.000532093,15214.0,0.24
RD_LFP_ConstantPower_REPT_TS_150_0040_0_100,1,Rest,1,2025-11-26 12:24:18.993,2025-11-26 12:24:48.956,0.0,0.0,0.0,0.0,2.722547,2.722575,0.0,0.0,30.0,0.0
RD_LFP_ConstantPower_REPT_TS_150_0040_0_100,1,Rest,3,2025-11-26 12:25:11.364,2025-11-26 12:55:11.614,0.0,0.0,0.0,0.0,2.506077,2.627504,0.0,0.0,1800.0,0.0
RD_LFP_ConstantPower_REPT_TS_150_0040_0_100,1,Rest,7,2025-11-26 15:53:30.830,2025-11-26 16:23:31.028,0.0,0.0,0.0,0.0,3.332985,3.646761,0.0,0.0,1800.0,0.0
RD_LFP_ConstantPower_REPT_TS_150_0040_0_100,1,Rest,11,2025-11-26 21:09:18.296,2025-11-26 21:39:18.348,0.0,0.0,0.0,0.0,2.502381,2.716373,0.0,0.0,1800.0,0.0
RD_LFP_ConstantPower_REPT_TS_150_0040_0_100,2,CP_Chg,4,2025-11-26 21:39:18.398,2025-11-26 21:58:46.611,27.69,32.85,0.0,9.421,2.739728,3.25,89.992610925,90.011247885,1168.0,0.22
