Repository: VKC-Turno/constant_power_test

File: post_processing/Summary/eda_summary.csv (part 1 of 3)
Cell,Cycle No,Step name,Step No,Start,End,Current_min,Current_max,Current_initial,Current_final,Capacity_min,Capacity_max,Volt_min,Volt_max,Volt_mean,Power_min_W,Power_max_W,Energy_mean_Wh,Duration_s,c_rate,Current_drop_A
RD_LFP_ConstantPower_REPT_TS_150_0001_0_100,1,CC_DChg,2,2025-11-26 12:24:47.146,2025-11-26 12:25:08.115,50.0,50.0,50.0,50.0,0.0,0.296,2.499941,2.688999,2.585708956521739,124.99344008499999,134.436674412,0.39804939130434785,21.0,0.33,0.0
RD_LFP_ConstantPower_REPT_TS_150_0001_0_100,1,CP_Chg,4,2025-11-26 12:55:08.463,2025-11-26 13:13:04.817,27.69,34.13,34.13,27.69,0.0,8.716,2.636974,3.25,3.0939662894248605,89.995325624,90.01130058300001,13.462237239332097,1076.0,0.23,6.44
RD_LFP_ConstantPower_REPT_TS_150_0001_0_100,1,CP_Chg,5,2025-11-26 13:13:04.837,2025-11-26 15:51:41.813,50.0,55.2,55.2,50.0,0.0,140.288,3.260717,3.60001,3.3922896558789537,179.99362479500002,180.00103395099998,237.89545106188925,9517.0,0.37,5.2
RD_LFP_ConstantPower_REPT_TS_150_0001_0_100,1,CP_Chg,6,2025-11-26 15:51:41.832,2025-11-26 15:51:45.763,73.98,74.97,74.97,73.98,0.0,0.082,3.6015,3.650008,3.6317542000000005,269.999929028,270.033686108,0.14941500000000002,4.0,0.5,0.99
RD_LFP_ConstantPower_REPT_TS_150_0001_0_100,1,CP_DChg,8,2025-11-26 16:21:46.063,2025-11-26 16:21:46.063,75.5,75.5,75.5,75.5,0.0,0.0,3.331102,3.331102,3.331102,251.49822431799998,251.49822431799998,0.000957,0.0,0.5,0.0
RD_LFP_ConstantPower_REPT_TS_150_0001_0_100,1,CP_DChg,9,2025-11-26 16:21:46.095,2025-11-26 17:03:04.179,54.58,55.38,54.58,55.38,0.0,38.048,3.25,3.298147,3.257251479032258,179.99213962599998,180.000585655,61.97429727983871,2478.0,0.37,0.8
RD_LFP_ConstantPower_REPT_TS_150_0001_0_100,1,CP_DChg,10,2025-11-26 17:03:04.209,2025-11-26 20:58:49.059,27.4,36.0,27.59,36.0,0.0,110.551,2.499979,3.284031,3.201711675597342,89.986280796,90.00065936600001,176.80909539389228,14145.0,0.24,8.41
RD_LFP_ConstantPower_REPT_TS_150_0001_0_100,1,Rest,1,2025-11-26 12:24:17.142,2025-11-26 12:24:47.110,0.0,0.0,0.0,0.0,0.0,0.0,2.722028,2.722045,2.7220340967741934,0.0,0.0,0.0,30.0,0.0,0.0
RD_LFP_ConstantPower_REPT_TS_150_0001_0_100,1,Rest,3,2025-11-26 12:25:08.155,2025-11-26 12:55:08.431,0.0,0.0,0.0,0.0,0.0,0.0,2.503031,2.625108,2.6211898328706273,0.0,0.0,0.0,1800.0,0.0,0.0
RD_LFP_ConstantPower_REPT_TS_150_0001_0_100,1,Rest,7,2025-11-26 15:51:45.782,2025-11-26 16:21:46.045,0.0,0.0,0.0,0.0,0.0,0.0,3.338247,3.648418,3.3559351987784565,0.0,0.0,0.0,1800.0,0.0,0.0
RD_LFP_ConstantPower_REPT_TS_150_0001_0_100,1,Rest,11,2025-11-26 20:58:49.086,2025-11-26 21:28:49.329,0.0,0.0,0.0,0.0,0.0,0.0,2.500223,2.728299,2.6954384131038314,0.0,0.0,0.0,1800.0,0.0,0.0
RD_LFP_ConstantPower_REPT_TS_150_0001_0_100,2,CP_Chg,4,2025-11-26 21:28:49.360,2025-11-26 21:46:37.332,27.69,32.9,32.9,27.69,0.0,8.612,2.735144,3.25,3.1034180785781103,89.995218941,90.00451590300001,13.34967622263798,1068.0,0.22,5.21
RD_LFP_ConstantPower_REPT_TS_150_0001_0_100,2,CP_Chg,5,2025-11-26 21:46:37.351,2025-11-27 00:25:24.821,50.0,55.28,55.28,50.0,0.0,140.688,3.256176,3.600009,3.3865879066009024,179.993557033,180.00108945199997,238.1954294148389,9527.0,0.37,5.28
RD_LFP_ConstantPower_REPT_TS_150_0001_0_100,2,CP_Chg,6,2025-11-27 00:25:24.844,2025-11-27 00:25:28.625,73.98,74.75,74.75,73.98,0.0,0.078,3.612151,3.65005,3.6342404000000004,269.999368817,270.03568236899997,0.1469308,4.0,0.5,0.77
RD_LFP_ConstantPower_REPT_TS_150_0001_0_100,2,CP_DChg,8,2025-11-27 00:55:28.994,2025-11-27 00:55:28.994,75.5,75.5,75.5,75.5,0.0,0.001,3.330105,3.330105,3.330105,251.423117316,251.423117316,0.00122,0.0,0.5,0.0
RD_LFP_ConstantPower_REPT_TS_150_0001_0_100,2,CP_DChg,9,2025-11-27 00:55:29.032,2025-11-27 01:36:24.185,54.48,55.38,54.52,55.38,0.0,37.693,3.249999,3.304042,3.2572467875457876,179.990916723,180.00055457800002,61.39929083882784,2455.0,0.37,0.86
RD_LFP_ConstantPower_REPT_TS_150_0001_0_100,2,CP_DChg,10,2025-11-27 01:36:24.213,2025-11-27 05:34:48.510,27.4,35.99,27.58,35.99,0.0,111.723,2.499976,3.284127,3.2037040265641386,89.985691129,90.000715525,178.79655537728067,14304.0,0.24,8.41
RD_LFP_ConstantPower_REPT_TS_150_0001_0_100,2,Rest,7,2025-11-27 00:25:28.661,2025-11-27 00:55:28.954,0.0,0.0,0.0,0.0,0.0,0.0,3.344793,3.645421,3.3638869050527487,0.0,0.0,0.0,1800.0,0.0,0.0
RD_LFP_ConstantPower_REPT_TS_150_0001_0_100,2,Rest,11,2025-11-27 05:34:48.546,2025-11-27 06:04:49.073,0.0,0.0,0.0,0.0,0.0,0.0,2.501601,2.72193,2.687651797890061,0.0,0.0,0.0,1801.0,0.0,0.0
RD_LFP_ConstantPower_REPT_TS_150_0001_0_100,3,CP_Chg,4,2025-11-27 06:04:49.100,2025-11-27 06:22:58.396,27.69,33.06,33.06,27.69,0.0,8.792,2.722126,3.250001,3.1024508927589367,89.995158959,90.004423796,13.624641343721358,1089.0,0.22,5.37
RD_LFP_ConstantPower_REPT_TS_150_0001_0_100,3,CP_Chg,5,2025-11-27 06:22:58.424,2025-11-27 09:01:52.453,50.0,55.38,55.38,50.0,0.0,140.824,3.250002,3.600012,3.385528074252753,179.993789768,180.001924804,238.34545545149447,9534.0,0.37,5.38
RD_LFP_ConstantPower_REPT_TS_150_0001_0_100,3,CP_Chg,6,2025-11-27 09:01:52.485,2025-11-27 09:01:56.081,73.98,74.73,74.73,73.98,0.0,0.077,3.61321,3.650072,3.6345652,269.999859676,270.036154611,0.1458428,4.0,0.5,0.75
RD_LFP_ConstantPower_REPT_TS_150_0001_0_100,3,CP_DChg,8,2025-11-27 09:31:56.432,2025-11-27 09:31:56.432,75.5,75.5,75.5,75.5,0.0,0.001,3.317604,3.317604,3.317604,250.479241339,250.479241339,0.0009065,0.0,0.5,0.0
RD_LFP_ConstantPower_REPT_TS_150_0001_0_100,3,CP_DChg,9,2025-11-27 09:31:56.460,2025-11-27 10:16:39.434,54.43,55.38,54.46,55.38,0.0,41.164,3.25,3.30705,3.258539360283159,179.990983208,180.00042367700001,67.07419879508197,2683.0,0.37,0.92
RD_LFP_ConstantPower_REPT_TS_150_0001_0_100,3,CP_DChg,10,2025-11-27 10:16:39.453,2025-11-27 14:07:44.986,27.41,36.0,27.69,36.0,0.0,108.466,2.499987,3.283692,3.1994407890979883,89.987708078,90.00097948199999,173.34668427579493,13866.0,0.24,8.31
RD_LFP_ConstantPower_REPT_TS_150_0001_0_100,3,Rest,7,2025-11-27 09:01:56.101,2025-11-27 09:31:56.399,0.0,0.0,0.0,0.0,0.0,0.0,3.347249,3.647213,3.366620037756802,0.0,0.0,0.0,1800.0,0.0,0.0
RD_LFP_ConstantPower_REPT_TS_150_0001_0_100,3,Rest,11,2025-11-27 14:07:45.015,2025-11-27 14:37:45.426,0.0,0.0,0.0,0.0,0.0,0.0,2.500107,2.737538,2.705813158800666,0.0,0.0,0.0,1800.0,0.0,0.0
RD_LFP_ConstantPower_REPT_TS_150_0003_0_100,1,CC_DChg,2,2025-11-26 12:24:47.199,2025-11-26 12:25:07.677,49.99,50.0,49.99,50.0,0.0,0.289,2.499936,2.695664,2.5900725454545452,124.992320115,134.76954915800002,0.3812456818181818,20.0,0.33,0.01
RD_LFP_ConstantPower_REPT_TS_150_0003_0_100,1,CP_Chg,4,2025-11-26 12:55:08.005,2025-11-26 13:13:01.759,27.69,34.1,34.1,27.69,0.0,8.694,2.639414,3.25,3.094311842936803,89.995306229,90.013379011,13.437222321561338,1074.0,0.23,6.41
RD_LFP_ConstantPower_REPT_TS_150_0003_0_100,1,CP_Chg,5,2025-11-26 13:13:01.801,2025-11-26 15:52:32.071,50.0,55.12,55.12,50.0,0.0,141.184,3.265764,3.600009,3.389725129140111,179.987590692,180.00460540199998,239.24544291599625,9570.0,0.37,5.12
RD_LFP_ConstantPower_REPT_TS_150_0003_0_100,1,CP_Chg,6,2025-11-26 15:52:32.101,2025-11-26 15:52:36.228,73.98,74.82,74.82,73.98,0.0,0.086,3.608741,3.650035,3.6352196666666665,269.99994531699997,270.033935847,0.17692666666666668,4.0,0.5,0.84
RD_LFP_ConstantPower_REPT_TS_150_0003_0_100,1,CP_DChg,8,2025-11-26 16:22:36.397,2025-11-26 16:22:36.397,75.5,75.5,75.5,75.5,0.0,0.0,3.307443,3.307443,3.307443,249.711708364,249.711708364,0.000782,0.0,0.5,0.0
RD_LFP_ConstantPower_REPT_TS_150_0003_0_100,1,CP_DChg,9,2025-11-26 16:22:36.424,2025-11-26 17:09:57.018,54.46,55.38,54.46,55.38,0.0,43.564,3.25,3.304892,3.2603373951442642,179.99188454,180.000477571,71.0241379127375,2841.0,0.37,0.92
RD_LFP_ConstantPower_REPT_TS_150_0003_0_100,1,CP_DChg,10,2025-11-26 17:09:57.049,2025-11-26 20:55:43.707,27.41,35.99,27.58,35.99,0.0,105.858,2.499996,3.28279,3.202227127925002,89.985771023,90.00076614599999,169.32172929541596,13547.0,0.24,8.41
RD_LFP_ConstantPower_REPT_TS_150_0003_0_100,1,Rest,1,2025-11-26 12:24:17.187,2025-11-26 12:24:47.152,0.0,0.0,0.0,0.0,0.0,0.0,2.720638,2.720662,2.7206485806451615,0.0,0.0,0.0,30.0,0.0,0.0
RD_LFP_ConstantPower_REPT_TS_150_0003_0_100,1,Rest,3,2025-11-26 12:25:07.700,2025-11-26 12:55:07.981,0.0,0.0,0.0,0.0,0.0,0.0,2.50136,2.620568,2.616392513048307,0.0,0.0,0.0,1800.0,0.0,0.0
RD_LFP_ConstantPower_REPT_TS_150_0003_0_100,1,Rest,7,2025-11-26 15:52:36.260,2025-11-26 16:22:36.367,0.0,0.0,0.0,0.0,0.0,0.0,3.338555,3.645383,3.3569704203220434,0.0,0.0,0.0,1800.0,0.0,0.0
RD_LFP_ConstantPower_REPT_TS_150_0003_0_100,1,Rest,11,2025-11-26 20:55:43.738,2025-11-26 21:25:44.109,0.0,0.0,0.0,0.0,0.0,0.0,2.50346,2.738561,2.7039474930594114,0.0,0.0,0.0,1800.0,0.0,0.0
RD_LFP_ConstantPower_REPT_TS_150_0003_0_100,2,CP_Chg,4,2025-11-26 21:25:44.147,2025-11-26 21:43:17.438,27.69,32.63,32.63,27.69,0.0,8.499,2.757933,3.250002,3.1051240843601895,89.995123532,90.00429790400001,13.174694366824646,1053.0,0.22,4.94
RD_LFP_ConstantPower_REPT_TS_150_0003_0_100,2,CP_Chg,5,2025-11-26 21:43:17.457,2025-11-27 00:22:55.376,50.0,55.22,55.22,50.0,0.0,141.528,3.259508,3.600011,3.3842440011483457,179.99328939300003,180.001068852,239.44538139210772,9578.0,0.37,5.22
RD_LFP_ConstantPower_REPT_TS_150_0003_0_100,2,CP_Chg,6,2025-11-27 00:22:55.400,2025-11-27 00:22:59.394,73.98,74.86,74.86,73.98,0.0,0.083,3.606706,3.650064,3.6323686000000004,269.999298298,270.03448985399996,0.1497058,4.0,0.5,0.88
RD_LFP_ConstantPower_REPT_TS_150_0003_0_100,2,CP_DChg,8,2025-11-27 00:52:59.482,2025-11-27 00:52:59.482,75.5,75.5,75.5,75.5,0.0,0.001,3.307199,3.307199,3.307199,249.693309532,249.693309532,0.001545,0.0,0.5,0.0
RD_LFP_ConstantPower_REPT_TS_150_0003_0_100,2,CP_DChg,9,2025-11-27 00:52:59.532,2025-11-27 01:40:01.888,54.37,55.38,54.37,55.38,0.0,43.272,3.25,3.31056,3.2603044148069427,179.99083900899998,180.00042082,70.54921590435707,2822.0,0.37,1.01
RD_LFP_ConstantPower_REPT_TS_150_0003_0_100,2,CP_DChg,10,2025-11-27 01:40:01.929,2025-11-27 05:28:10.519,27.41,35.99,27.56,35.99,0.0,106.9,2.499995,3.283049,3.2042239983928704,89.98484003,90.000656265,171.096706022792,13689.0,0.24,8.43
RD_LFP_ConstantPower_REPT_TS_150_0003_0_100,2,Rest,7,2025-11-27 00:22:59.417,2025-11-27 00:52:59.452,0.0,0.0,0.0,0.0,0.0,0.0,3.345137,3.647028,3.3648655186007774,0.0,0.0,0.0,1800.0,0.0,0.0
RD_LFP_ConstantPower_REPT_TS_150_0003_0_100,2,Rest,11,2025-11-27 05:28:10.549,2025-11-27 05:58:10.695,0.0,0.0,0.0,0.0,0.0,0.0,2.503643,2.731335,2.6952417995558022,0.0,0.0,0.0,1800.0,0.0,0.0
RD_LFP_ConstantPower_REPT_TS_150_0003_0_100,3,CP_Chg,4,2025-11-27 05:58:10.726,2025-11-27 06:16:09.313,27.69,32.74,32.74,27.69,0.0,8.698,2.748849,3.250001,3.1042492935185186,89.994980123,90.004197711,13.487178334259259,1079.0,0.22,5.05
RD_LFP_ConstantPower_REPT_TS_150_0003_0_100,3,CP_Chg,5,2025-11-27 06:16:09.354,2025-11-27 08:55:49.510,50.0,55.11,55.11,50.0,0.0,141.62,3.26597,3.600004,3.3830753959507414,179.993047071,180.001438275,239.52044187445208,9580.0,0.37,5.11
RD_LFP_ConstantPower_REPT_TS_150_0003_0_100,3,CP_Chg,6,2025-11-27 08:55:49.529,2025-11-27 08:55:53.463,73.98,74.87,74.87,73.98,0.0,0.082,3.606096,3.650032,3.6323364,269.999747108,270.036360056,0.1490016,4.0,0.5,0.89
RD_LFP_ConstantPower_REPT_TS_150_0003_0_100,3,CP_DChg,8,2025-11-27 09:25:54.038,2025-11-27 09:25:54.038,75.5,75.5,75.5,75.5,0.0,0.001,3.309596,3.309596,3.309596,249.87427294699998,249.87427294699998,0.000846,0.0,0.5,0.0
RD_LFP_ConstantPower_REPT_TS_150_0003_0_100,3,CP_DChg,9,2025-11-27 09:25:54.069,2025-11-27 10:16:07.498,54.31,55.38,54.31,55.38,0.0,46.185,3.249999,3.314595,3.261576293297943,179.99070961799998,180.00035941899998,75.32416496980757,3013.0,0.37,1.07
RD_LFP_ConstantPower_REPT_TS_150_0003_0_100,3,CP_DChg,10,2025-11-27 10:16:07.529,2025-11-27 13:58:07.438,27.42,35.99,27.57,35.99,0.0,104.17,2.5,3.282218,3.2003483060121596,89.986975,90.00076245700001,166.5217856899347,13320.0,0.24,8.42
RD_LFP_ConstantPower_REPT_TS_150_0003_0_100,3,Rest,7,2025-11-27 08:55:53.513,2025-11-27 09:25:54.011,0.0,0.0,0.0,0.0,0.0,0.0,3.347454,3.645594,3.3674247418101055,0.0,0.0,0.0,1800.0,0.0,0.0
RD_LFP_ConstantPower_REPT_TS_150_0003_0_100,3,Rest,11,2025-11-27 13:58:07.469,2025-11-27 14:28:07.656,0.0,0.0,0.0,0.0,0.0,0.0,2.502786,2.745425,2.7114076490838426,0.0,0.0,0.0,1800.0,0.0,0.0
RD_LFP_ConstantPower_REPT_TS_150_0004_0_100,1,CC_DChg,2,2025-11-26 12:24:47.249,2025-11-26 12:25:05.447,49.99,50.0,49.99,50.0,0.0,0.258,2.499917,2.676761,2.5814833,124.99134515,133.824588569,0.3430835,18.0,0.33,0.01
RD_LFP_ConstantPower_REPT_TS_150_0004_0_100,1,CP_Chg,4,2025-11-26 12:55:05.770,2025-11-26 13:13:19.475,27.69,34.09,34.09,27.69,0.0,8.855,2.640358,3.250001,3.094396592694064,89.995132098,90.01220869100001,13.674735608219178,1094.0,0.23,6.4
RD_LFP_ConstantPower_REPT_TS_150_0004_0_100,1,CP_Chg,5,2025-11-26 13:13:19.495,2025-11-26 15:53:18.836,50.0,55.21,55.21,50.0,0.0,141.767,3.260304,3.600006,3.3860502766666665,179.99329102500002,180.00057128100002,239.97037187270834,9599.0,0.37,5.21
RD_LFP_ConstantPower_REPT_TS_150_0004_0_100,1,CP_Chg,6,2025-11-26 15:53:18.866,2025-11-26 15:53:22.936,73.98,74.75,74.75,73.98,0.0,0.085,3.612266,3.650046,3.6358075,269.99992751,270.035368737,0.17605016666666665,4.0,0.5,0.77
RD_LFP_ConstantPower_REPT_TS_150_0004_0_100,1,CP_DChg,8,2025-11-26 16:23:23.196,2025-11-26 16:23:23.196,75.5,75.5,75.5,75.5,0.0,0.0,3.314958,3.314958,3.314958,250.279345575,250.279345575,0.0007955,0.0,0.5,0.0
RD_LFP_ConstantPower_REPT_TS_150_0004_0_100,1,CP_DChg,9,2025-11-26 16:23:23.223,2025-11-26 17:14:55.253,54.42,55.38,54.42,55.38,0.0,47.401,3.249999,3.307886,3.2621754925662576,179.990465608,180.000457658,77.32409746412411,3092.0,0.37,0.96
RD_LFP_ConstantPower_REPT_TS_150_0004_0_100,1,CP_DChg,10,2025-11-26 17:14:55.273,2025-11-26 20:54:16.867,27.43,35.99,27.61,35.99,0.0,102.885,2.499961,3.280496,3.2008088731195867,89.98387123,90.00068666000001,164.50931088755507,13162.0,0.24,8.38
RD_LFP_ConstantPower_REPT_TS_150_0004_0_100,1,Rest,1,2025-11-26 12:24:17.246,2025-11-26 12:24:47.215,0.0,0.0,0.0,0.0,0.0,0.0,2.710294,2.710325,2.710306064516129,0.0,0.0,0.0,30.0,0.0,0.0
RD_LFP_ConstantPower_REPT_TS_150_0004_0_100,1,Rest,3,2025-11-26 12:25:05.477,2025-11-26 12:55:05.739,0.0,0.0,0.0,0.0,0.0,0.0,2.505213,2.618029,2.614385674069961,0.0,0.0,0.0,1800.0,0.0,0.0
RD_LFP_ConstantPower_REPT_TS_150_0004_0_100,1,Rest,7,2025-11-26 15:53:22.974,2025-11-26 16:23:23.158,0.0,0.0,0.0,0.0,0.0,0.0,3.340544,3.644866,3.359463488062188,0.0,0.0,0.0,1800.0,0.0,0.0
RD_LFP_ConstantPower_REPT_TS_150_0004_0_100,1,Rest,11,2025-11-26 20:54:16.894,2025-11-26 21:24:17.306,0.0,0.0,0.0,0.0,0.0,0.0,2.502758,2.715051,2.6799454591893395,0.0,0.0,0.0,1800.0,0.0,0.0
RD_LFP_ConstantPower_REPT_TS_150_0004_0_100,2,CP_Chg,4,2025-11-26 21:24:17.357,2025-11-26 21:42:26.681,27.69,32.92,32.92,27.69,0.0,8.8,2.734259,3.250002,3.101923021978022,89.99511858300001,90.006193785,13.637180943223443,1089.0,0.22,5.23
RD_LFP_ConstantPower_REPT_TS_150_0004_0_100,2,CP_Chg,5,2025-11-26 21:42:26.712,2025-11-27 00:22:40.294,50.0,55.11,55.11,50.0,0.0,142.196,3.266429,3.600007,3.3807537935302685,179.99306609099997,180.00250291499998,240.32041669419596,9614.0,0.37,5.11
RD_LFP_ConstantPower_REPT_TS_150_0004_0_100,2,CP_Chg,6,2025-11-27 00:22:40.331,2025-11-27 00:22:44.092,73.98,74.74,74.74,73.98,0.0,0.078,3.612294,3.650033,3.6336863999999998,270.000003526,270.03953812500004,0.14658100000000002,4.0,0.5,0.76
RD_LFP_ConstantPower_REPT_TS_150_0004_0_100,2,CP_DChg,8,2025-11-27 00:52:43.861,2025-11-27 00:52:43.861,75.5,75.5,75.5,75.5,0.0,0.001,3.312287,3.312287,3.312287,250.07763206500002,250.07763206500002,0.000861,0.0,0.5,0.0
RD_LFP_ConstantPower_REPT_TS_150_0004_0_100,2,CP_DChg,9,2025-11-27 00:52:43.892,2025-11-27 01:44:23.171,54.26,55.38,54.26,55.38,0.0,47.49,3.25,3.317502,3.262287580322581,179.99110756000002,180.009159751,77.4741334883871,3099.0,0.37,1.12
RD_LFP_ConstantPower_REPT_TS_150_0004_0_100,2,CP_DChg,10,2025-11-27 01:44:23.194,2025-11-27 05:25:24.995,27.43,35.99,27.61,35.99,0.0,103.622,2.499953,3.28089,3.2025471472517526,89.98340828,90.000641557,165.77179646467616,13262.0,0.24,8.38
RD_LFP_ConstantPower_REPT_TS_150_0004_0_100,2,Rest,7,2025-11-27 00:22:44.123,2025-11-27 00:52:43.830,0.0,0.0,0.0,0.0,0.0,0.0,3.350735,3.644516,3.371195267629095,0.0,0.0,0.0,1800.0,0.0,0.0
RD_LFP_ConstantPower_REPT_TS_150_0004_0_100,2,Rest,11,2025-11-27 05:25:25.024,2025-11-27 05:55:25.857,0.0,0.0,0.0,0.0,0.0,0.0,2.502551,2.71033,2.6739440644086616,0.0,0.0,0.0,1801.0,0.0,0.0
RD_LFP_ConstantPower_REPT_TS_150_0004_0_100,3,CP_Chg,4,2025-11-27 05:55:25.895,2025-11-27 06:13:59.262,27.69,32.97,32.97,27.69,0.0,8.995,2.729779,3.25,3.1013895838565024,89.987626196,90.005392194,13.924659113004484,1113.0,0.22,5.28
RD_LFP_ConstantPower_REPT_TS_150_0004_0_100,3,CP_Chg,5,2025-11-27 06:13:59.289,2025-11-27 08:54:18.346,50.0,55.12,55.12,50.0,0.0,142.324,3.265502,3.600003,3.379635182016632,179.993486464,180.003158665,240.47033160176716,9619.0,0.37,5.12
RD_LFP_ConstantPower_REPT_TS_150_0004_0_100,3,CP_Chg,6,2025-11-27 08:54:18.372,2025-11-27 08:54:22.013,73.98,74.73,74.73,73.98,0.0,0.076,3.612981,3.650013,3.6340201999999997,269.999920805,270.040842615,0.1452444,4.0,0.5,0.75
RD_LFP_ConstantPower_REPT_TS_150_0004_0_100,3,CP_DChg,8,2025-11-27 09:24:22.493,2025-11-27 09:24:22.493,75.5,75.5,75.5,75.5,0.0,0.001,3.315659,3.315659,3.315659,250.332038982,250.332038982,0.000654,0.0,0.5,0.0
RD_LFP_ConstantPower_REPT_TS_150_0004_0_100,3,CP_DChg,9,2025-11-27 09:24:22.517,2025-11-27 10:18:47.457,54.21,55.38,54.21,55.38,0.0,50.011,3.249999,3.320559,3.2636490425597064,179.990442247,180.000431796,81.62408153521127,3265.0,0.37,1.17
RD_LFP_ConstantPower_REPT_TS_150_0004_0_100,3,CP_DChg,10,2025-11-27 10:18:47.487,2025-11-27 13:54:44.702,27.44,35.99,27.57,35.99,0.0,101.363,2.499994,3.279205,3.199314240123457,89.984686536,90.000610484,161.98436501026237,12957.0,0.24,8.42
RD_LFP_ConstantPower_REPT_TS_150_0004_0_100,3,Rest,7,2025-11-27 08:54:22.045,2025-11-27 09:24:22.467,0.0,0.0,0.0,0.0,0.0,0.0,3.355802,3.648618,3.376119967795669,0.0,0.0,0.0,1800.0,0.0,0.0
RD_LFP_ConstantPower_REPT_TS_150_0004_0_100,3,Rest,11,2025-11-27 13:54:44.729,2025-11-27 14:24:44.897,0.0,0.0,0.0,0.0,0.0,0.0,2.50298,2.719667,2.684946514714048,0.0,0.0,0.0,1800.0,0.0,0.0
RD_LFP_ConstantPower_REPT_TS_150_0007_0_100,1,CC_DChg,2,2025-11-26 12:24:47.629,2025-11-26 12:25:07.134,49.99,50.0,49.99,50.0,0.0,0.276,2.499961,2.72196,2.584857285714286,124.993825066,136.08434664900003,0.36196790476190477,20.0,0.33,0.01
RD_LFP_ConstantPower_REPT_TS_150_0007_0_100,1,CP_Chg,4,2025-11-26 12:55:07.502,2025-11-26 13:11:26.342,27.69,33.79,33.79,27.69,0.0,7.915,2.663393,3.250001,3.097722591233435,89.99505902099999,90.01046779900001,12.24971146687054,979.0,0.23,6.1
RD_LFP_ConstantPower_REPT_TS_150_0007_0_100,1,CP_Chg,5,2025-11-26 13:11:26.383,2025-11-26 15:46:25.745,50.0,55.08,55.08,50.0,0.0,136.763,3.267778,3.600005,3.400351970752688,179.992522984,180.000942838,232.4705687896774,9299.0,0.37,5.08
RD_LFP_ConstantPower_REPT_TS_150_0007_0_100,1,CP_Chg,6,2025-11-26 15:46:25.764,2025-11-26 15:46:30.537,73.98,74.88,74.88,73.98,0.0,0.098,3.605896,3.650037,3.633740833333333,269.99981087500004,270.025608846,0.184657,5.0,0.5,0.9
RD_LFP_ConstantPower_REPT_TS_150_0007_0_100,1,CP_DChg,8,2025-11-26 16:16:30.779,2025-11-26 16:16:30.779,75.5,75.5,75.5,75.5,0.0,0.001,3.334348,3.334348,3.334348,251.74341737700001,251.74341737700001,0.0008065,0.0,0.5,0.0
RD_LFP_ConstantPower_REPT_TS_150_0007_0_100,1,CP_DChg,9,2025-11-26 16:16:30.808,2025-11-26 16:47:32.505,54.54,55.38,54.54,55.38,0.0,28.606,3.25,3.300188,3.254896338519313,179.991376665,180.000925941,46.57442948283262,1862.0,0.37,0.84
RD_LFP_ConstantPower_REPT_TS_150_0007_0_100,1,CP_DChg,10,2025-11-26 16:47:32.525,2025-11-26 20:54:19.388,27.4,35.99,27.68,35.99,0.0,115.728,2.499965,3.284056,3.201408769433376,89.985210189,90.000946647,185.0714150230972,14807.0,0.24,8.31
RD_LFP_ConstantPower_REPT_TS_150_0007_0_100,1,Rest,1,2025-11-26 12:24:17.636,2025-11-26 12:24:47.592,0.0,0.0,0.0,0.0,0.0,0.0,2.728447,2.728468,2.728457516129032,0.0,0.0,0.0,30.0,0.0,0.0
RD_LFP_ConstantPower_REPT_TS_150_0007_0_100,1,Rest,3,2025-11-26 12:25:07.164,2025-11-26 12:55:07.475,0.0,0.0,0.0,0.0,0.0,0.0,2.500578,2.644414,2.6407260288728485,0.0,0.0,0.0,1800.0,0.0,0.0
RD_LFP_ConstantPower_REPT_TS_150_0007_0_100,1,Rest,7,2025-11-26 15:46:30.566,2025-11-26 16:16:30.747,0.0,0.0,0.0,0.0,0.0,0.0,3.339523,3.648293,3.358380508051083,0.0,0.0,0.0,1800.0,0.0,0.0
RD_LFP_ConstantPower_REPT_TS_150_0007_0_100,1,Rest,11,2025-11-26 20:54:19.407,2025-11-26 21:24:19.752,0.0,0.0,0.0,0.0,0.0,0.0,2.500078,2.724948,2.6944857484730704,0.0,0.0,0.0,1800.0,0.0,0.0
RD_LFP_ConstantPower_REPT_TS_150_0007_0_100,2,CP_Chg,4,2025-11-26 21:24:19.812,2025-11-26 21:40:49.205,27.69,32.86,32.86,27.69,0.0,7.988,2.739114,3.250001,3.1032333773965695,89.995260266,90.005891399,12.374694090817357,989.0,0.22,5.17
RD_LFP_ConstantPower_REPT_TS_150_0007_0_100,2,CP_Chg,5,2025-11-26 21:40:49.231,2025-11-27 00:15:42.647,50.0,55.19,55.19,50.0,0.0,136.954,3.261643,3.6,3.3932479718097697,179.993153288,180.000205669,232.32050044587905,9293.0,0.37,5.19
RD_LFP_ConstantPower_REPT_TS_150_0007_0_100,2,CP_Chg,6,2025-11-27 00:15:42.674,2025-11-27 00:15:47.420,73.98,74.74,74.74,73.98,0.0,0.098,3.612641,3.65,3.6348495,269.999839828,270.02840420300004,0.18403166666666668,5.0,0.5,0.76
RD_LFP_ConstantPower_REPT_TS_150_0007_0_100,2,CP_DChg,8,2025-11-27 00:45:46.902,2025-11-27 00:45:46.902,75.5,75.5,75.5,75.5,0.0,0.001,3.309656,3.309656,3.309656,249.879272915,249.879272915,0.000554,0.0,0.5,0.0
RD_LFP_ConstantPower_REPT_TS_150_0007_0_100,2,CP_DChg,9,2025-11-27 00:45:46.922,2025-11-27 01:16:42.566,54.5,55.38,54.52,55.38,0.0,28.493,3.25,3.302786,3.25514608674569,179.991233177,180.000567482,46.374433857758625,1856.0,0.37,0.86
RD_LFP_ConstantPower_REPT_TS_150_0007_0_100,2,CP_DChg,10,2025-11-27 01:16:42.585,2025-11-27 05:25:27.771,27.4,35.99,27.63,35.99,0.0,116.569,2.499965,3.284018,3.203880444697528,89.984590198,90.00089701,186.5714043651772,14925.0,0.24,8.36
RD_LFP_ConstantPower_REPT_TS_150_0007_0_100,2,Rest,7,2025-11-27 00:15:47.439,2025-11-27 00:45:46.875,0.0,0.0,0.0,0.0,0.0,0.0,3.344737,3.649331,3.364837213214881,0.0,0.0,0.0,1799.0,0.0,0.0
RD_LFP_ConstantPower_REPT_TS_150_0007_0_100,2,Rest,11,2025-11-27 05:25:27.802,2025-11-27 05:55:28.592,0.0,0.0,0.0,0.0,0.0,0.0,2.502746,2.718061,2.686394478622987,0.0,0.0,0.0,1801.0,0.0,0.0
RD_LFP_ConstantPower_REPT_TS_150_0007_0_100,3,CP_Chg,4,2025-11-27 05:55:28.642,2025-11-27 06:12:30.771,27.69,32.99,32.99,27.69,0.0,8.251,2.728392,3.250001,3.1020043134765625,89.99520214500001,90.005553138,12.787201387695312,1022.0,0.22,5.3
RD_LFP_ConstantPower_REPT_TS_150_0007_0_100,3,CP_Chg,5,2025-11-27 06:12:30.799,2025-11-27 08:47:22.071,50.0,55.14,55.14,50.0,0.0,137.018,3.26466,3.600007,3.3912079357580973,179.992941949,180.000724725,232.29552503712472,9291.0,0.37,5.14
RD_LFP_ConstantPower_REPT_TS_150_0007_0_100,3,CP_Chg,6,2025-11-27 08:47:22.098,2025-11-27 08:47:26.748,73.98,74.91,74.91,73.98,0.0,0.096,3.604207,3.650001,3.6335191666666664,269.999951448,270.029302529,0.1833328333333333,5.0,0.5,0.93
RD_LFP_ConstantPower_REPT_TS_150_0007_0_100,3,CP_DChg,8,2025-11-27 09:17:27.104,2025-11-27 09:17:27.104,75.5,75.5,75.5,75.5,0.0,0.0,3.338135,3.338135,3.338135,252.02891877300002,252.02891877300002,0.000551,0.0,0.5,0.0
RD_LFP_ConstantPower_REPT_TS_150_0007_0_100,3,CP_DChg,9,2025-11-27 09:17:27.123,2025-11-27 09:54:28.271,54.45,55.38,54.5,55.38,0.0,34.097,3.25,3.305517,3.2569170657065705,179.990499515,180.00074069599998,55.52436809765977,2221.0,0.37,0.88
RD_LFP_ConstantPower_REPT_TS_150_0007_0_100,3,CP_DChg,10,2025-11-27 09:54:28.294,2025-11-27 13:51:17.811,27.41,35.99,27.64,35.99,0.0,111.2,2.499971,3.283585,3.1980780751477624,89.985863652,90.00088631,177.63409069898677,14210.0,0.24,8.35
RD_LFP_ConstantPower_REPT_TS_150_0007_0_100,3,Rest,7,2025-11-27 08:47:26.771,2025-11-27 09:17:27.084,0.0,0.0,0.0,0.0,0.0,0.0,3.346515,3.649316,3.3668740294280957,0.0,0.0,0.0,1800.0,0.0,0.0
RD_LFP_ConstantPower_REPT_TS_150_0007_0_100,3,Rest,11,2025-11-27 13:51:17.830,2025-11-27 14:21:17.298,0.0,0.0,0.0,0.0,0.0,0.0,2.500075,2.73039,2.700228782343143,0.0,0.0,0.0,1799.0,0.0,0.0
RD_LFP_ConstantPower_REPT_TS_150_0011_0_100,1,CC_DChg,2,2025-11-26 12:24:47.672,2025-11-26 12:25:07.115,49.99,50.0,49.99,50.0,0.0,0.275,2.499995,2.689873,2.5872025714285716,124.995207509,134.480168357,0.36249985714285715,19.0,0.33,0.01
RD_LFP_ConstantPower_REPT_TS_150_0011_0_100,1,CP_Chg,4,2025-11-26 12:55:07.476,2025-11-26 13:13:07.494,27.69,34.25,34.25,27.69,0.0,8.743,2.627982,3.25,3.094919154343808,89.995141054,90.012049103,13.51223570702403,1080.0,0.23,6.56
RD_LFP_ConstantPower_REPT_TS_150_0011_0_100,1,CP_Chg,5,2025-11-26 13:13:07.521,2025-11-26 15:52:48.841,50.0,55.15,55.15,50.0,0.0,141.411,3.263807,3.600006,3.3882165284909207,179.992877635,180.000800821,239.52037394166143,9581.0,0.37,5.15
RD_LFP_ConstantPower_REPT_TS_150_0011_0_100,1,CP_Chg,6,2025-11-26 15:52:48.871,2025-11-26 15:52:53.102,73.98,74.76,74.76,73.98,0.0,0.088,3.611356,3.650034,3.6351714999999998,269.999942629,270.035166223,0.17801550000000002,4.0,0.5,0.78
RD_LFP_ConstantPower_REPT_TS_150_0011_0_100,1,CP_DChg,8,2025-11-26 16:22:53.218,2025-11-26 16:22:53.218,75.5,75.5,75.5,75.5,0.0,0.001,3.313368,3.313368,3.313368,250.159585516,250.159585516,0.0012065,0.0,0.5,0.0
RD_LFP_ConstantPower_REPT_TS_150_0011_0_100,1,CP_DChg,9,2025-11-26 16:22:53.259,2025-11-26 17:10:56.444,54.44,55.38,54.44,55.38,0.0,44.212,3.25,3.306119,3.260822117850953,179.991759094,180.000532115,72.09919502218371,2883.0,0.37,0.94
RD_LFP_ConstantPower_REPT_TS_150_0011_0_100,1,CP_DChg,10,2025-11-26 17:10:56.471,2025-11-26 20:55:48.153,27.43,35.99,27.59,35.99,0.0,105.467,2.499997,3.281559,3.2010907628399914,89.98616201600001,90.00095418699999,168.64673600844884,13492.0,0.24,8.4
RD_LFP_ConstantPower_REPT_TS_150_0011_0_100,1,Rest,1,2025-11-26 12:24:17.689,2025-11-26 12:24:47.645,0.0,0.0,0.0,0.0,0.0,0.0,2.717979,2.718007,2.717991677419355,0.0,0.0,0.0,30.0,0.0,0.0
RD_LFP_ConstantPower_REPT_TS_150_0011_0_100,1,Rest,3,2025-11-26 12:25:07.146,2025-11-26 12:55:07.456,0.0,0.0,0.0,0.0,0.0,0.0,2.503021,2.623365,2.619490145474736,0.0,0.0,0.0,1800.0,0.0,0.0
RD_LFP_ConstantPower_REPT_TS_150_0011_0_100,1,Rest,7,2025-11-26 15:52:53.132,2025-11-26 16:22:53.191,0.0,0.0,0.0,0.0,0.0,0.0,3.338641,3.6469,3.3571331654636314,0.0,0.0,0.0,1800.0,0.0,0.0
RD_LFP_ConstantPower_REPT_TS_150_0011_0_100,1,Rest,11,2025-11-26 20:55:48.184,2025-11-26 21:25:48.827,0.0,0.0,0.0,0.0,0.0,0.0,2.501866,2.733426,2.7013494858411993,0.0,0.0,0.0,1801.0,0.0,0.0
RD_LFP_ConstantPower_REPT_TS_150_0011_0_100,2,CP_Chg,4,2025-11-26 21:25:48.875,2025-11-26 21:43:32.083,27.69,32.69,32.69,27.69,0.0,8.58,2.753145,3.250002,3.1046894938967133,89.994871312,90.003916621,13.29969465258216,1063.0,0.22,5.0
RD_LFP_ConstantPower_REPT_TS_150_0011_0_100,2,CP_Chg,5,2025-11-26 21:43:32.114,2025-11-27 00:23:21.007,50.0,55.13,55.13,50.0,0.0,141.758,3.26498,3.600008,3.382668132429614,179.978032394,180.001116402,239.7204269705944,9589.0,0.37,5.13
RD_LFP_ConstantPower_REPT_TS_150_0011_0_100,2,CP_Chg,6,2025-11-27 00:23:21.039,2025-11-27 00:23:25.087,73.98,74.91,74.91,73.98,0.0,0.084,3.6043,3.650059,3.6344576666666666,269.999652036,270.03678582,0.17562316666666666,4.0,0.5,0.93
RD_LFP_ConstantPower_REPT_TS_150_0011_0_100,2,CP_DChg,8,2025-11-27 00:53:26.198,2025-11-27 00:53:26.198,75.5,75.5,75.5,75.5,0.0,0.001,3.328649,3.328649,3.328649,251.31281309599999,251.31281309599999,0.001252,0.0,0.5,0.0
RD_LFP_ConstantPower_REPT_TS_150_0011_0_100,2,CP_DChg,9,2025-11-27 00:53:26.237,2025-11-27 01:41:04.086,54.39,55.38,54.39,55.38,0.0,43.826,3.25,3.30968,3.260787820979021,179.99108453399998,180.000599134,71.4741961520979,2858.0,0.37,0.99
RD_LFP_ConstantPower_REPT_TS_150_0011_0_100,2,CP_DChg,10,2025-11-27 01:41:04.105,2025-11-27 05:28:33.195,27.42,35.99,27.64,35.99,0.0,106.613,2.499967,3.281965,3.2035482323809523,89.98513468099999,90.000754909,170.60921356923077,13649.0,0.24,8.35
RD_LFP_ConstantPower_REPT_TS_150_0011_0_100,2,Rest,7,2025-11-27 00:23:25.114,2025-11-27 00:53:26.166,0.0,0.0,0.0,0.0,0.0,0.0,3.345155,3.646139,3.3650191910049974,0.0,0.0,0.0,1801.0,0.0,0.0
RD_LFP_ConstantPower_REPT_TS_150_0011_0_100,2,Rest,11,2025-11-27 05:28:33.226,2025-11-27 05:58:33.306,0.0,0.0,0.0,0.0,0.0,0.0,2.502636,2.724564,2.6906577223764576,0.0,0.0,0.0,1800.0,0.0,0.0
RD_LFP_ConstantPower_REPT_TS_150_0011_0_100,3,CP_Chg,4,2025-11-27 05:58:33.344,2025-11-27 06:16:46.040,27.69,32.81,32.81,27.69,0.0,8.815,2.742839,3.25,3.1036276160877514,89.99491871500001,90.00416278899999,13.662173921389396,1093.0,0.22,5.12
RD_LFP_ConstantPower_REPT_TS_150_0011_0_100,3,CP_Chg,5,2025-11-27 06:16:46.059,2025-11-27 08:56:36.100,50.0,55.26,55.26,50.0,0.0,141.819,3.257294,3.600002,3.381476691794391,179.99190093800001,180.001774335,239.745363837139,9590.0,0.37,5.26
RD_LFP_ConstantPower_REPT_TS_150_0011_0_100,3,CP_Chg,6,2025-11-27 08:56:36.131,2025-11-27 08:56:40.122,73.98,74.88,74.88,73.98,0.0,0.083,3.606005,3.650036,3.6318466000000003,270.000105727,270.03615933400005,0.150178,4.0,0.5,0.9
RD_LFP_ConstantPower_REPT_TS_150_0011_0_100,3,CP_DChg,8,2025-11-27 09:26:39.682,2025-11-27 09:26:39.682,75.5,75.5,75.5,75.5,0.0,0.001,3.313949,3.313949,3.313949,250.202887698,250.202887698,0.000572,0.0,0.5,0.0
RD_LFP_ConstantPower_REPT_TS_150_0011_0_100,3,CP_DChg,9,2025-11-27 09:26:39.701,2025-11-27 10:18:01.834,54.34,55.38,54.38,55.38,0.0,47.224,3.25,3.312366,3.262327282841388,179.990618705,180.000364332,77.0491685734674,3082.0,0.37,1.0
RD_LFP_ConstantPower_REPT_TS_150_0011_0_100,3,CP_DChg,10,2025-11-27 10:18:01.854,2025-11-27 13:58:17.078,27.43,36.0,27.61,36.0,0.0,103.392,2.49998,3.280604,3.19909144897496,89.986960303,90.000619475,165.22179481163477,13215.0,0.24,8.39
RD_LFP_ConstantPower_REPT_TS_150_0011_0_100,3,Rest,7,2025-11-27 08:56:40.160,2025-11-27 09:26:39.651,0.0,0.0,0.0,0.0,0.0,0.0,3.347344,3.6466,3.367413573570239,0.0,0.0,0.0,1799.0,0.0,0.0
RD_LFP_ConstantPower_REPT_TS_150_0011_0_100,3,Rest,11,2025-11-27 13:58:17.105,2025-11-27 14:28:17.230,0.0,0.0,0.0,0.0,0.0,0.0,2.501995,2.740269,2.708915901166019,0.0,0.0,0.0,1800.0,0.0,0.0
RD_LFP_ConstantPower_REPT_TS_150_0012_0_100,1,CC_DChg,2,2025-11-26 12:24:47.744,2025-11-26 12:25:12.487,49.99,50.0,49.99,50.0,0.0,0.349,2.499978,2.703211,2.595337962962963,124.994600038,135.14691230100001,0.4727852962962963,25.0,0.33,0.01
RD_LFP_ConstantPower_REPT_TS_150_0012_0_100,1,CP_Chg,4,2025-11-26 12:55:12.795,2025-11-26 13:13:21.335,27.69,34.08,34.08,27.69,0.0,8.814,2.64079,3.250001,3.0943159064220183,89.994964564,90.025912556,13.612229644036697,1089.0,0.23,6.39
RD_LFP_ConstantPower_REPT_TS_150_0012_0_100,1,CP_Chg,5,2025-11-26 13:13:21.375,2025-11-26 15:47:43.856,50.0,55.11,55.11,50.0,0.0,136.787,3.266141,3.600004,3.386220235992659,179.992027006,180.000518137,231.54559701694916,9262.0,0.37,5.11
RD_LFP_ConstantPower_REPT_TS_150_0012_0_100,1,CP_Chg,6,2025-11-26 15:47:43.887,2025-11-26 15:47:47.950,73.98,74.78,74.78,73.98,0.0,0.085,3.610495,3.650067,3.6355823333333332,269.999700564,270.03434216200003,0.17626699999999998,4.0,0.5,0.8
RD_LFP_ConstantPower_REPT_TS_150_0012_0_100,1,CP_DChg,8,2025-11-26 16:17:48.110,2025-11-26 16:17:48.110,75.5,75.5,75.5,75.5,0.0,0.001,3.298096,3.298096,3.298096,249.005980854,249.005980854,0.001602,0.0,0.5,0.0
RD_LFP_ConstantPower_REPT_TS_150_0012_0_100,1,CP_DChg,9,2025-11-26 16:17:48.161,2025-11-26 17:03:28.122,54.46,55.38,54.46,55.38,0.0,42.005,3.249998,3.305323,3.261783541210795,179.99148753799997,180.003320516,68.52420906965719,2740.0,0.37,0.92
RD_LFP_ConstantPower_REPT_TS_150_0012_0_100,1,CP_DChg,10,2025-11-26 17:03:28.181,2025-11-26 20:43:17.779,27.44,35.99,27.58,35.99,0.0,103.147,2.499975,3.280315,3.1997896939347994,89.985652634,90.000642365,164.85933531235784,13190.0,0.24,8.41
RD_LFP_ConstantPower_REPT_TS_150_0012_0_100,1,Rest,1,2025-11-26 12:24:17.760,2025-11-26 12:24:47.714,0.0,0.0,0.0,0.0,0.0,0.0,2.733665,2.733684,2.733672870967742,0.0,0.0,0.0,30.0,0.0,0.0
RD_LFP_ConstantPower_REPT_TS_150_0012_0_100,1,Rest,3,2025-11-26 12:25:12.529,2025-11-26 12:55:12.764,0.0,0.0,0.0,0.0,0.0,0.0,2.505453,2.621627,2.6167237723486956,0.0,0.0,0.0,1800.0,0.0,0.0
RD_LFP_ConstantPower_REPT_TS_150_0012_0_100,1,Rest,7,2025-11-26 15:47:48.009,2025-11-26 16:17:48.074,0.0,0.0,0.0,0.0,0.0,0.0,3.337193,3.644727,3.354489637978901,0.0,0.0,0.0,1800.0,0.0,0.0
RD_LFP_ConstantPower_REPT_TS_150_0012_0_100,1,Rest,11,2025-11-26 20:43:17.810,2025-11-26 21:13:17.777,0.0,0.0,0.0,0.0,0.0,0.0,2.502643,2.725582,2.693012255413659,0.0,0.0,0.0,1800.0,0.0,0.0
RD_LFP_ConstantPower_REPT_TS_150_0012_0_100,2,CP_Chg,4,2025-11-26 21:13:17.822,2025-11-26 21:31:16.393,27.69,32.82,32.82,27.69,0.0,8.697,2.742188,3.250002,3.103192176088971,89.99457567799999,90.004871944,13.47468875810936,1079.0,0.22,5.13
RD_LFP_ConstantPower_REPT_TS_150_0012_0_100,2,CP_Chg,5,2025-11-26 21:31:16.425,2025-11-27 00:05:46.004,50.0,55.12,55.12,50.0,0.0,137.137,3.265577,3.600013,3.380520562291015,179.99301553900003,180.001263738,231.74558907690647,9270.0,0.37,5.12
RD_LFP_ConstantPower_REPT_TS_150_0012_0_100,2,CP_Chg,6,2025-11-27 00:05:46.034,2025-11-27 00:05:49.922,73.98,74.76,74.76,73.98,0.0,0.08,3.611331,3.650071,3.6332548000000005,269.999706849,270.037446596,0.1486462,4.0,0.5,0.78
RD_LFP_ConstantPower_REPT_TS_150_0012_0_100,2,CP_DChg,8,2025-11-27 00:35:50.313,2025-11-27 00:35:50.313,75.5,75.5,75.5,75.5,0.0,0.001,3.310652,3.310652,3.310652,249.95417634,249.95417634,0.000925,0.0,0.5,0.0
RD_LFP_ConstantPower_REPT_TS_150_0012_0_100,2,CP_DChg,9,2025-11-27 00:35:50.344,2025-11-27 01:21:24.653,54.37,55.38,54.37,55.38,0.0,41.916,3.25,3.310701,3.2619561842105265,179.991014658,180.000282195,68.37421677046783,2734.0,0.37,1.01
RD_LFP_ConstantPower_REPT_TS_150_0012_0_100,2,CP_DChg,10,2025-11-27 01:21:24.684,2025-11-27 05:03:13.082,27.43,35.99,27.57,35.99,0.0,104.013,2.499985,3.280805,3.201492779531109,89.985102203,90.000537627,166.33430626375113,13308.0,0.24,8.42
RD_LFP_ConstantPower_REPT_TS_150_0012_0_100,2,Rest,7,2025-11-27 00:05:49.967,2025-11-27 00:35:50.288,0.0,0.0,0.0,0.0,0.0,0.0,3.34268,3.644728,3.361310684619656,0.0,0.0,0.0,1800.0,0.0,0.0
RD_LFP_ConstantPower_REPT_TS_150_0012_0_100,2,Rest,11,2025-11-27 05:03:13.109,2025-11-27 05:33:13.168,0.0,0.0,0.0,0.0,0.0,0.0,2.501413,2.717395,2.683284938367574,0.0,0.0,0.0,1800.0,0.0,0.0
RD_LFP_ConstantPower_REPT_TS_150_0012_0_100,3,CP_Chg,4,2025-11-27 05:33:13.237,2025-11-27 05:51:37.187,27.69,32.97,32.97,27.69,0.0,8.916,2.729955,3.25,3.1022793598553347,89.99509868300001,90.004597638,13.812140965641953,1104.0,0.22,5.28
RD_LFP_ConstantPower_REPT_TS_150_0012_0_100,3,CP_Chg,5,2025-11-27 05:51:37.228,2025-11-27 08:26:14.035,50.0,55.16,55.16,50.0,0.0,137.287,3.263116,3.600011,3.3791430359991375,179.991753677,180.010624275,231.9206045073292,9277.0,0.37,5.16
RD_LFP_ConstantPower_REPT_TS_150_0012_0_100,3,CP_Chg,6,2025-11-27 08:26:14.062,2025-11-27 08:26:17.883,73.98,74.75,74.75,73.98,0.0,0.079,3.612198,3.650043,3.6335378,269.999970552,270.037597211,0.14763759999999998,4.0,0.5,0.77
RD_LFP_ConstantPower_REPT_TS_150_0012_0_100,3,CP_DChg,8,2025-11-27 08:56:18.827,2025-11-27 08:56:18.827,75.5,75.5,75.5,75.5,0.0,0.001,3.309401,3.309401,3.309401,249.859871473,249.859871473,0.00085,0.0,0.5,0.0
RD_LFP_ConstantPower_REPT_TS_150_0012_0_100,3,CP_DChg,9,2025-11-27 08:56:18.858,2025-11-27 09:44:28.004,54.3,55.38,54.3,55.38,0.0,44.272,3.25,3.314623,3.2628958301625732,179.991026192,180.02531802599998,72.24917527602905,2889.0,0.37,1.08
RD_LFP_ConstantPower_REPT_TS_150_0012_0_100,3,CP_DChg,10,2025-11-27 09:44:28.023,2025-11-27 13:21:34.412,27.44,36.0,27.63,36.0,0.0,101.924,2.499968,3.279423,3.1987626325120884,89.986615657,90.000543396,162.84686193545167,13026.0,0.24,8.37
RD_LFP_ConstantPower_REPT_TS_150_0012_0_100,3,Rest,7,2025-11-27 08:26:17.926,2025-11-27 08:56:18.800,0.0,0.0,0.0,0.0,0.0,0.0,3.344844,3.643876,3.3637518373126043,0.0,0.0,0.0,1801.0,0.0,0.0
RD_LFP_ConstantPower_REPT_TS_150_0012_0_100,3,Rest,11,2025-11-27 13:21:34.450,2025-11-27 13:51:34.474,0.0,0.0,0.0,0.0,0.0,0.0,2.50281,2.730022,2.6981854519711272,0.0,0.0,0.0,1800.0,0.0,0.0
RD_LFP_ConstantPower_REPT_TS_150_0025_0_100,1,CC_DChg,2,2025-11-26 12:24:47.576,2025-11-26 12:25:03.661,49.99,50.0,49.99,50.0,0.0,0.228,2.499951,2.664374,2.5746189444444445,124.99296009,133.20529287,0.3055547222222222,16.0,0.33,0.01
RD_LFP_ConstantPower_REPT_TS_150_0025_0_100,1,CP_Chg,4,2025-11-26 12:55:03.989,2025-11-26 13:13:03.004,27.69,34.07,34.07,27.69,0.0,8.737,2.641501,3.25,3.0943825578168362,89.994427411,90.013030058,13.499701235892692,1079.0,0.23,6.38
RD_LFP_ConstantPower_REPT_TS_150_0025_0_100,1,CP_Chg,5,2025-11-26 13:13:03.036,2025-11-26 15:50:42.048,50.0,55.09,55.09,50.0,0.0,139.545,3.2675,3.600001,3.389603215667618,179.99215083200002,180.031244657,236.44552695358917,9459.0,0.37,5.09
RD_LFP_ConstantPower_REPT_TS_150_0025_0_100,1,CP_Chg,6,2025-11-26 15:50:42.079,2025-11-26 15:50:46.008,73.98,74.69,74.69,73.98,0.0,0.081,3.614849,3.650043,3.6344794,269.999891876,270.033945045,0.1491478,4.0,0.5,0.71
RD_LFP_ConstantPower_REPT_TS_150_0025_0_100,1,CP_DChg,8,2025-11-26 16:20:45.361,2025-11-26 16:20:45.361,75.5,75.5,75.5,75.5,0.0,0.001,3.290409,3.290409,3.290409,248.42604402,248.42604402,0.0007975,0.0,0.5,0.0
RD_LFP_ConstantPower_REPT_TS_150_0025_0_100,1,CP_DChg,9,2025-11-26 16:20:45.388,2025-11-26 17:03:36.839,54.54,55.38,54.54,55.38,0.0,39.465,3.25,3.30011,3.257589268946755,179.99188234000002,180.000463261,64.29918847026816,2571.0,0.37,0.84
RD_LFP_ConstantPower_REPT_TS_150_0025_0_100,1,CP_DChg,10,2025-11-26 17:03:36.877,2025-11-26 20:54:38.648,27.41,35.99,27.54,35.99,0.0,108.355,2.499992,3.283764,3.20105802351753,89.986159543,90.000888583,173.25915486697446,13862.0,0.24,8.45
RD_LFP_ConstantPower_REPT_TS_150_0025_0_100,1,Rest,1,2025-11-26 12:24:17.576,2025-11-26 12:24:47.530,0.0,0.0,0.0,0.0,0.0,0.0,2.702938,2.702958,2.7029479032258066,0.0,0.0,0.0,30.0,0.0,0.0
RD_LFP_ConstantPower_REPT_TS_150_0025_0_100,1,Rest,3,2025-11-26 12:25:03.701,2025-11-26 12:55:03.966,0.0,0.0,0.0,0.0,0.0,0.0,2.507625,2.617849,2.6144455524708494,0.0,0.0,0.0,1800.0,0.0,0.0
RD_LFP_ConstantPower_REPT_TS_150_0025_0_100,1,Rest,7,2025-11-26 15:50:46.039,2025-11-26 16:20:45.320,0.0,0.0,0.0,0.0,0.0,0.0,3.33816,3.641563,3.356215489727929,0.0,0.0,0.0,1799.0,0.0,0.0
RD_LFP_ConstantPower_REPT_TS_150_0025_0_100,1,Rest,11,2025-11-26 20:54:38.679,2025-11-26 21:24:39.048,0.0,0.0,0.0,0.0,0.0,0.0,2.50419,2.724745,2.692185618545252,0.0,0.0,0.0,1800.0,0.0,0.0
RD_LFP_ConstantPower_REPT_TS_150_0025_0_100,2,CP_Chg,4,2025-11-26 21:24:39.098,2025-11-26 21:42:20.681,27.69,32.74,32.74,27.69,0.0,8.573,2.748711,3.25,3.1033351343984963,89.994032649,90.008048437,13.287184558270678,1062.0,0.22,5.05
RD_LFP_ConstantPower_REPT_TS_150_0025_0_100,2,CP_Chg,5,2025-11-26 21:42:20.711,2025-11-27 00:20:13.616,50.0,55.08,55.08,50.0,0.0,139.959,3.267898,3.600008,3.3845750424319188,179.992975425,180.001512402,236.82048305900358,9473.0,0.37,5.08
RD_LFP_ConstantPower_REPT_TS_150_0025_0_100,2,CP_Chg,6,2025-11-27 00:20:13.648,2025-11-27 00:20:17.358,73.98,74.68,74.68,73.98,0.0,0.077,3.615403,3.650023,3.6350414,270.000020587,270.036376862,0.1458584,4.0,0.5,0.7
RD_LFP_ConstantPower_REPT_TS_150_0025_0_100,2,CP_DChg,8,2025-11-27 00:50:17.784,2025-11-27 00:50:17.784,75.5,75.5,75.5,75.5,0.0,0.001,3.30739,3.30739,3.30739,249.70782262699998,249.70782262699998,0.0011995,0.0,0.5,0.0
RD_LFP_ConstantPower_REPT_TS_150_0025_0_100,2,CP_DChg,9,2025-11-27 00:50:17.823,2025-11-27 01:32:54.363,54.41,55.38,54.41,55.38,0.0,39.234,3.25,3.30851,3.2576426141516808,179.99109171199999,180.001618117,63.92419916810008,2557.0,0.37,0.97
RD_LFP_ConstantPower_REPT_TS_150_0025_0_100,2,CP_DChg,10,2025-11-27 01:32:54.395,2025-11-27 05:26:14.928,27.41,35.99,27.55,35.99,0.0,109.373,2.499988,3.2839,3.20303828983644,89.984765571,90.000715966,174.99664699135775,14001.0,0.24,8.44
RD_LFP_ConstantPower_REPT_TS_150_0025_0_100,2,Rest,7,2025-11-27 00:20:17.388,2025-11-27 00:50:17.757,0.0,0.0,0.0,0.0,0.0,0.0,3.345274,3.641187,3.3647059233759022,0.0,0.0,0.0,1800.0,0.0,0.0
RD_LFP_ConstantPower_REPT_TS_150_0025_0_100,2,Rest,11,2025-11-27 05:26:14.986,2025-11-27 05:56:14.775,0.0,0.0,0.0,0.0,0.0,0.0,2.504231,2.716531,2.6823882065519156,0.0,0.0,0.0,1800.0,0.0,0.0
