Repository: VKC-Turno/constant_power_test

File: post_processing/Summary/eda_summary.csv (part 2 of 3)
Cell,Cycle No,Step name,Step No,Start,End,Current_min,Current_max,Capacity_min,Capacity_max,Volt_min,Volt_max,Power_min_W,Power_max_W,Duration_s,c_rate
RD_LFP_ConstantPower_REPT_TS_150_0040_0_100,2,CP_Chg,5,2025-11-26 21:58:46.642,2025-11-27 00:37:40.268,50.0,55.08,0.0,141.159,3.267927,3.600013,179.993564864,180.003186212,9534.0,0.37
RD_LFP_ConstantPower_REPT_TS_150_0040_0_100,2,CP_Chg,6,2025-11-27 00:37:40.298,2025-11-27 00:37:43.904,73.98,74.75,0.0,0.074,3.612153,3.650022,269.999720625,270.03765101799996,4.0,0.5
RD_LFP_ConstantPower_REPT_TS_150_0040_0_100,2,CP_DChg,8,2025-11-27 01:07:44.813,2025-11-27 01:07:44.813,75.5,75.5,0.0,0.001,3.295004,3.295004,248.77253180999998,248.77253180999998,0.0,0.5
RD_LFP_ConstantPower_REPT_TS_150_0040_0_100,2,CP_DChg,9,2025-11-27 01:07:44.853,2025-11-27 01:40:14.762,54.47,55.38,0.0,29.966,3.25,3.304553,179.991037939,180.000358301,1950.0,0.37
RD_LFP_ConstantPower_REPT_TS_150_0040_0_100,2,CP_DChg,10,2025-11-27 01:40:14.792,2025-11-27 05:54:52.023,27.43,35.99,0.0,119.271,2.499958,3.281327,89.98531623900001,90.000541893,15277.0,0.24
RD_LFP_ConstantPower_REPT_TS_150_0040_0_100,2,Rest,7,2025-11-27 00:37:43.935,2025-11-27 01:07:44.778,0.0,0.0,0.0,0.0,3.340603,3.64465,0.0,0.0,1801.0,0.0
RD_LFP_ConstantPower_REPT_TS_150_0040_0_100,2,Rest,11,2025-11-27 05:54:52.062,2025-11-27 06:24:51.772,0.0,0.0,0.0,0.0,2.503891,2.710624,0.0,0.0,1800.0,0.0
RD_LFP_ConstantPower_REPT_TS_150_0040_0_100,3,CP_Chg,4,2025-11-27 06:24:51.808,2025-11-27 06:45:20.286,27.69,32.96,0.0,9.897,2.730849,3.25,89.974338835,90.004669584,1228.0,0.22
RD_LFP_ConstantPower_REPT_TS_150_0040_0_100,3,CP_Chg,5,2025-11-27 06:45:20.313,2025-11-27 09:24:00.373,50.0,55.12,0.0,140.974,3.265511,3.6,179.934227736,180.00228858600002,9520.0,0.37
RD_LFP_ConstantPower_REPT_TS_150_0040_0_100,3,CP_Chg,6,2025-11-27 09:24:00.405,2025-11-27 09:24:03.943,73.98,74.74,0.0,0.074,3.612415,3.650055,269.99969336600003,270.039485285,4.0,0.5
RD_LFP_ConstantPower_REPT_TS_150_0040_0_100,3,CP_DChg,8,2025-11-27 09:54:03.906,2025-11-27 09:54:03.906,75.5,75.5,0.0,0.001,3.306691,3.306691,249.655031619,249.655031619,0.0,0.5
RD_LFP_ConstantPower_REPT_TS_150_0040_0_100,3,CP_DChg,9,2025-11-27 09:54:03.937,2025-11-27 10:32:43.286,54.42,55.38,0.0,35.621,3.249998,3.307728,179.982797952,180.000367908,2319.0,0.37
RD_LFP_ConstantPower_REPT_TS_150_0040_0_100,3,CP_DChg,10,2025-11-27 10:32:43.316,2025-11-27 14:35:16.966,27.43,35.99,0.0,113.853,2.499984,3.281172,89.98689908,90.00601754,14554.0,0.24
RD_LFP_ConstantPower_REPT_TS_150_0040_0_100,3,Rest,7,2025-11-27 09:24:03.973,2025-11-27 09:54:03.882,0.0,0.0,0.0,0.0,3.34294,3.644629,0.0,0.0,1800.0,0.0
RD_LFP_ConstantPower_REPT_TS_150_0040_0_100,3,Rest,11,2025-11-27 14:35:17.011,2025-11-27 15:05:17.725,0.0,0.0,0.0,0.0,2.502905,2.722257,0.0,0.0,1801.0,0.0
RD_LFP_ConstantPower_REPT_TS_150_0043_0_100,1,CC_DChg,2,2025-11-26 12:24:47.997,2025-11-26 12:25:08.648,50.0,50.0,0.0,0.292,2.499986,2.703228,124.994722526,135.14805145999998,21.0,0.33
RD_LFP_ConstantPower_REPT_TS_150_0043_0_100,1,CP_Chg,4,2025-11-26 12:55:08.917,2025-11-26 13:12:52.394,27.69,34.02,0.0,8.609,2.645358,3.250003,89.995352666,90.013189587,1063.0,0.23
RD_LFP_ConstantPower_REPT_TS_150_0043_0_100,1,CP_Chg,5,2025-11-26 13:12:52.425,2025-11-26 15:53:56.144,50.0,55.08,0.0,142.364,3.268202,3.600004,179.99380996600001,180.0004916,9664.0,0.37
RD_LFP_ConstantPower_REPT_TS_150_0043_0_100,1,CP_Chg,6,2025-11-26 15:53:56.175,2025-11-26 15:54:00.408,73.98,74.74,0.0,0.088,3.612329,3.650032,269.99976705800003,270.03079355,4.0,0.5
RD_LFP_ConstantPower_REPT_TS_150_0043_0_100,1,CP_DChg,8,2025-11-26 16:24:00.350,2025-11-26 16:24:00.350,75.5,75.5,0.0,0.001,3.306926,3.306926,249.672926228,249.672926228,0.0,0.5
RD_LFP_ConstantPower_REPT_TS_150_0043_0_100,1,CP_DChg,9,2025-11-26 16:24:00.400,2025-11-26 17:03:36.546,54.54,55.38,0.0,36.485,3.25,3.300607,179.99211985,180.00035630000002,2376.0,0.37
RD_LFP_ConstantPower_REPT_TS_150_0043_0_100,1,CP_DChg,10,2025-11-26 17:03:36.584,2025-11-26 21:07:07.218,27.4,35.99,0.0,114.066,2.5,3.284473,89.98554,90.000919529,14611.0,0.24
RD_LFP_ConstantPower_REPT_TS_150_0043_0_100,1,Rest,1,2025-11-26 12:24:18.004,2025-11-26 12:24:47.970,0.0,0.0,0.0,0.0,2.723416,2.723435,0.0,0.0,30.0,0.0
RD_LFP_ConstantPower_REPT_TS_150_0043_0_100,1,Rest,3,2025-11-26 12:25:08.675,2025-11-26 12:55:08.890,0.0,0.0,0.0,0.0,2.502082,2.623803,0.0,0.0,1800.0,0.0
RD_LFP_ConstantPower_REPT_TS_150_0043_0_100,1,Rest,7,2025-11-26 15:54:00.435,2025-11-26 16:24:00.319,0.0,0.0,0.0,0.0,3.338681,3.648608,0.0,0.0,1800.0,0.0
RD_LFP_ConstantPower_REPT_TS_150_0043_0_100,1,Rest,11,2025-11-26 21:07:07.257,2025-11-26 21:37:07.442,0.0,0.0,0.0,0.0,2.50242,2.727481,0.0,0.0,1800.0,0.0
RD_LFP_ConstantPower_REPT_TS_150_0043_0_100,2,CP_Chg,4,2025-11-26 21:37:07.477,2025-11-26 21:54:33.807,27.69,32.93,0.0,8.438,2.733378,3.250001,89.994731695,90.00442857499999,1046.0,0.22
RD_LFP_ConstantPower_REPT_TS_150_0043_0_100,2,CP_Chg,5,2025-11-26 21:54:33.834,2025-11-27 00:35:49.535,50.0,55.18,0.0,142.781,3.261919,3.600003,179.99385317399998,180.000540973,9676.0,0.37
RD_LFP_ConstantPower_REPT_TS_150_0043_0_100,2,CP_Chg,6,2025-11-27 00:35:49.558,2025-11-27 00:35:53.627,73.98,74.77,0.0,0.084,3.611207,3.650024,269.99979989800005,270.033861119,4.0,0.5
RD_LFP_ConstantPower_REPT_TS_150_0043_0_100,2,CP_DChg,8,2025-11-27 01:05:54.451,2025-11-27 01:05:54.451,75.5,75.5,0.0,0.001,3.303579,3.303579,249.41989074900002,249.41989074900002,0.0,0.5
RD_LFP_ConstantPower_REPT_TS_150_0043_0_100,2,CP_DChg,9,2025-11-27 01:05:54.482,2025-11-27 01:44:06.210,54.48,55.38,0.0,35.189,3.25,3.304243,179.990936786,180.000289973,2292.0,0.37
RD_LFP_ConstantPower_REPT_TS_150_0043_0_100,2,CP_DChg,10,2025-11-27 01:44:06.241,2025-11-27 05:52:17.988,27.4,35.99,0.0,116.136,2.499991,3.284542,89.98434855500001,90.000930299,14892.0,0.24
RD_LFP_ConstantPower_REPT_TS_150_0043_0_100,2,Rest,7,2025-11-27 00:35:53.658,2025-11-27 01:05:54.420,0.0,0.0,0.0,0.0,3.344978,3.648047,0.0,0.0,1801.0,0.0
RD_LFP_ConstantPower_REPT_TS_150_0043_0_100,2,Rest,11,2025-11-27 05:52:18.008,2025-11-27 06:22:18.701,0.0,0.0,0.0,0.0,2.500985,2.718656,0.0,0.0,1801.0,0.0
RD_LFP_ConstantPower_REPT_TS_150_0043_0_100,3,CP_Chg,4,2025-11-27 06:22:18.736,2025-11-27 06:40:09.752,27.69,32.88,0.0,8.644,2.737364,3.25,89.995203538,90.004634379,1071.0,0.22
RD_LFP_ConstantPower_REPT_TS_150_0043_0_100,3,CP_Chg,5,2025-11-27 06:40:09.792,2025-11-27 09:21:35.021,50.0,55.1,0.0,142.962,3.266795,3.600006,179.98547232599998,180.011973119,9685.0,0.37
RD_LFP_ConstantPower_REPT_TS_150_0043_0_100,3,CP_Chg,6,2025-11-27 09:21:35.051,2025-11-27 09:21:39.062,73.98,74.71,0.0,0.083,3.61374,3.65001,269.999931768,270.034252702,4.0,0.5
RD_LFP_ConstantPower_REPT_TS_150_0043_0_100,3,CP_DChg,8,2025-11-27 09:51:39.724,2025-11-27 09:51:39.724,75.5,75.5,0.0,0.0,3.312532,3.312532,250.09620906299998,250.09620906299998,0.0,0.5
RD_LFP_ConstantPower_REPT_TS_150_0043_0_100,3,CP_DChg,9,2025-11-27 09:51:39.755,2025-11-27 10:35:52.613,54.38,55.38,0.0,40.706,3.25,3.310242,179.990760918,180.00072021,2653.0,0.37
RD_LFP_ConstantPower_REPT_TS_150_0043_0_100,3,CP_DChg,10,2025-11-27 10:35:52.640,2025-11-27 14:32:26.298,27.4,35.99,0.0,110.915,2.499966,3.284005,89.98552868,90.000746529,14194.0,0.24
RD_LFP_ConstantPower_REPT_TS_150_0043_0_100,3,Rest,7,2025-11-27 09:21:39.103,2025-11-27 09:51:39.701,0.0,0.0,0.0,0.0,3.346971,3.643756,0.0,0.0,1801.0,0.0
RD_LFP_ConstantPower_REPT_TS_150_0043_0_100,3,Rest,11,2025-11-27 14:32:26.327,2025-11-27 15:02:26.952,0.0,0.0,0.0,0.0,2.501453,2.731307,0.0,0.0,1801.0,0.0
RD_LFP_ConstantPower_REPT_TS_150_0046_0_100,1,CC_DChg,2,2025-11-26 12:24:48.193,2025-11-26 12:25:07.014,49.99,50.0,0.0,0.266,2.499925,2.688577,124.991660138,134.415347966,19.0,0.33
RD_LFP_ConstantPower_REPT_TS_150_0046_0_100,1,CP_Chg,4,2025-11-26 12:55:07.368,2025-11-26 13:13:37.063,27.69,34.2,0.0,8.987,2.631366,3.25,89.99529024899999,90.013930092,1110.0,0.23
RD_LFP_ConstantPower_REPT_TS_150_0046_0_100,1,CP_Chg,5,2025-11-26 13:13:37.094,2025-11-26 15:54:33.445,50.0,55.12,0.0,142.638,3.265825,3.600002,179.932610306,180.024787565,9656.0,0.37
RD_LFP_ConstantPower_REPT_TS_150_0046_0_100,1,CP_Chg,6,2025-11-26 15:54:33.476,2025-11-26 15:54:37.743,73.98,74.78,0.0,0.091,3.610719,3.650041,269.9999155,270.034623584,4.0,0.5
RD_LFP_ConstantPower_REPT_TS_150_0046_0_100,1,CP_DChg,8,2025-11-26 16:24:37.829,2025-11-26 16:24:37.829,75.5,75.5,0.0,0.0,3.300807,3.300807,249.210852581,249.210852581,0.0,0.5
RD_LFP_ConstantPower_REPT_TS_150_0046_0_100,1,CP_DChg,9,2025-11-26 16:24:37.860,2025-11-26 17:15:45.545,54.41,55.38,0.0,46.998,3.25,3.308268,179.991912409,180.000381245,3068.0,0.37
RD_LFP_ConstantPower_REPT_TS_150_0046_0_100,1,CP_DChg,10,2025-11-26 17:15:45.581,2025-11-26 20:58:09.174,27.43,35.99,0.0,104.233,2.499984,3.280707,89.983199104,90.000750511,13344.0,0.24
RD_LFP_ConstantPower_REPT_TS_150_0046_0_100,1,Rest,1,2025-11-26 12:24:18.203,2025-11-26 12:24:48.166,0.0,0.0,0.0,0.0,2.711216,2.711239,0.0,0.0,30.0,0.0
RD_LFP_ConstantPower_REPT_TS_150_0046_0_100,1,Rest,3,2025-11-26 12:25:07.053,2025-11-26 12:55:07.323,0.0,0.0,0.0,0.0,2.505942,2.613193,0.0,0.0,1800.0,0.0
RD_LFP_ConstantPower_REPT_TS_150_0046_0_100,1,Rest,7,2025-11-26 15:54:37.774,2025-11-26 16:24:37.795,0.0,0.0,0.0,0.0,3.340025,3.644834,0.0,0.0,1800.0,0.0
RD_LFP_ConstantPower_REPT_TS_150_0046_0_100,1,Rest,11,2025-11-26 20:58:09.201,2025-11-26 21:28:09.540,0.0,0.0,0.0,0.0,2.501733,2.717273,0.0,0.0,1800.0,0.0
RD_LFP_ConstantPower_REPT_TS_150_0046_0_100,2,CP_Chg,4,2025-11-26 21:28:09.585,2025-11-26 21:46:28.225,27.69,32.88,0.0,8.864,2.737402,3.250001,89.98454609000001,90.00496468600001,1099.0,0.22
RD_LFP_ConstantPower_REPT_TS_150_0046_0_100,2,CP_Chg,5,2025-11-26 21:46:28.248,2025-11-27 00:27:38.948,50.0,55.18,0.0,143.07,3.261769,3.600001,179.993784554,180.002344827,9671.0,0.37
RD_LFP_ConstantPower_REPT_TS_150_0046_0_100,2,CP_Chg,6,2025-11-27 00:27:38.979,2025-11-27 00:27:43.062,73.98,74.75,0.0,0.085,3.611823,3.65001,270.000068412,270.036166718,4.0,0.5
RD_LFP_ConstantPower_REPT_TS_150_0046_0_100,2,CP_DChg,8,2025-11-27 00:57:43.378,2025-11-27 00:57:43.378,75.5,75.5,0.0,0.0,3.31011,3.31011,249.912980609,249.912980609,0.0,0.5
RD_LFP_ConstantPower_REPT_TS_150_0046_0_100,2,CP_DChg,9,2025-11-27 00:57:43.405,2025-11-27 01:49:01.707,54.26,55.38,0.0,47.171,3.25,3.317146,179.991502323,180.000441984,3078.0,0.37
RD_LFP_ConstantPower_REPT_TS_150_0046_0_100,2,CP_DChg,10,2025-11-27 01:49:01.770,2025-11-27 05:32:53.240,27.43,35.99,0.0,104.851,2.49997,3.280992,89.982630195,90.000527745,13431.0,0.24
RD_LFP_ConstantPower_REPT_TS_150_0046_0_100,2,Rest,7,2025-11-27 00:27:43.089,2025-11-27 00:57:43.340,0.0,0.0,0.0,0.0,3.348531,3.644454,0.0,0.0,1800.0,0.0
RD_LFP_ConstantPower_REPT_TS_150_0046_0_100,2,Rest,11,2025-11-27 05:32:53.278,2025-11-27 06:02:52.713,0.0,0.0,0.0,0.0,2.502787,2.712056,0.0,0.0,1799.0,0.0
RD_LFP_ConstantPower_REPT_TS_150_0046_0_100,3,CP_Chg,4,2025-11-27 06:02:52.759,2025-11-27 06:21:34.842,27.69,32.99,0.0,9.053,2.727788,3.250002,89.99522277199999,90.00549991499999,1122.0,0.22
RD_LFP_ConstantPower_REPT_TS_150_0046_0_100,3,CP_Chg,5,2025-11-27 06:21:34.872,2025-11-27 09:02:51.223,50.0,55.13,0.0,143.176,3.264969,3.600003,179.961965754,180.01089039,9676.0,0.37
RD_LFP_ConstantPower_REPT_TS_150_0046_0_100,3,CP_Chg,6,2025-11-27 09:02:51.251,2025-11-27 09:02:55.217,73.98,74.77,0.0,0.083,3.610891,3.650022,269.999726271,270.03820188599997,4.0,0.5
RD_LFP_ConstantPower_REPT_TS_150_0046_0_100,3,CP_DChg,8,2025-11-27 09:32:55.384,2025-11-27 09:32:55.384,75.5,75.5,0.0,0.001,3.313547,3.313547,250.172606314,250.172606314,0.0,0.5
RD_LFP_ConstantPower_REPT_TS_150_0046_0_100,3,CP_DChg,9,2025-11-27 09:32:55.415,2025-11-27 10:27:14.055,54.18,55.38,0.0,49.905,3.25,3.322255,179.991533412,180.000322145,3259.0,0.37
RD_LFP_ConstantPower_REPT_TS_150_0046_0_100,3,CP_DChg,10,2025-11-27 10:27:14.086,2025-11-27 14:05:28.675,27.44,35.99,0.0,102.366,2.499993,3.279324,89.98401554399999,90.00059265399999,13095.0,0.24
RD_LFP_ConstantPower_REPT_TS_150_0046_0_100,3,Rest,7,2025-11-27 09:02:55.259,2025-11-27 09:32:55.349,0.0,0.0,0.0,0.0,3.351796,3.646736,0.0,0.0,1800.0,0.0
RD_LFP_ConstantPower_REPT_TS_150_0046_0_100,3,Rest,11,2025-11-27 14:05:28.715,2025-11-27 14:35:28.081,0.0,0.0,0.0,0.0,2.503516,2.719832,0.0,0.0,1799.0,0.0
RD_LFP_ConstantPower_REPT_TS_150_0049_0_100,1,CC_DChg,2,2025-11-26 12:24:48.600,2025-11-26 12:25:06.563,49.99,50.0,0.0,0.254,2.49994,2.686703,124.992627605,134.32152572899997,18.0,0.33
RD_LFP_ConstantPower_REPT_TS_150_0049_0_100,1,CP_Chg,4,2025-11-26 12:55:06.910,2025-11-26 13:11:55.827,27.69,34.07,0.0,8.162,2.641628,3.250001,89.995151411,90.01296897,1009.0,0.23
RD_LFP_ConstantPower_REPT_TS_150_0049_0_100,1,CP_Chg,5,2025-11-26 13:11:55.853,2025-11-26 15:48:06.755,50.0,55.08,0.0,137.924,3.268222,3.600009,179.9887223,180.000874181,9371.0,0.37
RD_LFP_ConstantPower_REPT_TS_150_0049_0_100,1,CP_Chg,6,2025-11-26 15:48:06.787,2025-11-26 15:48:11.134,73.98,74.79,0.0,0.091,3.610284,3.650012,269.999428309,270.030857915,4.0,0.5
RD_LFP_ConstantPower_REPT_TS_150_0049_0_100,1,CP_DChg,8,2025-11-26 16:18:11.242,2025-11-26 16:18:11.242,75.5,75.5,0.0,0.0,3.29639,3.29639,248.87714832499998,248.87714832499998,0.0,0.5
RD_LFP_ConstantPower_REPT_TS_150_0049_0_100,1,CP_DChg,9,2025-11-26 16:18:11.270,2025-11-26 16:53:57.112,54.55,55.38,0.0,32.948,3.249997,3.299951,179.99089256599999,180.00045323799998,2146.0,0.37
RD_LFP_ConstantPower_REPT_TS_150_0049_0_100,1,CP_DChg,10,2025-11-26 16:53:57.135,2025-11-26 20:54:46.797,27.4,35.99,0.0,112.844,2.499976,3.284241,89.983946138,90.000778637,14450.0,0.24
RD_LFP_ConstantPower_REPT_TS_150_0049_0_100,1,Rest,1,2025-11-26 12:24:18.648,2025-11-26 12:24:48.577,0.0,0.0,0.0,0.0,2.716983,2.717015,0.0,0.0,30.0,0.0
RD_LFP_ConstantPower_REPT_TS_150_0049_0_100,1,Rest,3,2025-11-26 12:25:06.595,2025-11-26 12:55:06.879,0.0,0.0,0.0,0.0,2.502331,2.631645,0.0,0.0,1800.0,0.0
RD_LFP_ConstantPower_REPT_TS_150_0049_0_100,1,Rest,7,2025-11-26 15:48:11.161,2025-11-26 16:18:11.215,0.0,0.0,0.0,0.0,3.340029,3.647586,0.0,0.0,1800.0,0.0
RD_LFP_ConstantPower_REPT_TS_150_0049_0_100,1,Rest,11,2025-11-26 20:54:46.825,2025-11-26 21:24:47.209,0.0,0.0,0.0,0.0,2.501228,2.716417,0.0,0.0,1800.0,0.0
RD_LFP_ConstantPower_REPT_TS_150_0049_0_100,2,CP_Chg,4,2025-11-26 21:24:47.243,2025-11-26 21:41:44.086,27.69,32.87,0.0,8.215,2.737691,3.250002,89.99392719299999,90.005371208,1017.0,0.22
RD_LFP_ConstantPower_REPT_TS_150_0049_0_100,2,CP_Chg,5,2025-11-26 21:41:44.118,2025-11-27 00:17:52.272,50.0,55.26,0.0,138.164,3.257335,3.600004,179.99131189899998,180.000589159,9368.0,0.37
RD_LFP_ConstantPower_REPT_TS_150_0049_0_100,2,CP_Chg,6,2025-11-27 00:17:52.295,2025-11-27 00:17:56.609,73.98,74.76,0.0,0.089,3.611455,3.650001,270.000135355,270.031817493,4.0,0.5
RD_LFP_ConstantPower_REPT_TS_150_0049_0_100,2,CP_DChg,8,2025-11-27 00:47:57.014,2025-11-27 00:47:57.014,75.5,75.5,0.0,0.0,3.311126,3.311126,249.990003067,249.990003067,0.0,0.5
RD_LFP_ConstantPower_REPT_TS_150_0049_0_100,2,CP_DChg,9,2025-11-27 00:47:57.034,2025-11-27 01:24:10.157,54.48,55.38,0.0,33.369,3.25,3.303835,179.989701655,180.00052373399998,2173.0,0.37
RD_LFP_ConstantPower_REPT_TS_150_0049_0_100,2,CP_DChg,10,2025-11-27 01:24:10.176,2025-11-27 05:25:40.088,27.4,35.99,0.0,113.128,2.499991,3.28425,89.983852376,90.000757529,14490.0,0.24
RD_LFP_ConstantPower_REPT_TS_150_0049_0_100,2,Rest,7,2025-11-27 00:17:56.628,2025-11-27 00:47:56.991,0.0,0.0,0.0,0.0,3.345459,3.647608,0.0,0.0,1800.0,0.0
RD_LFP_ConstantPower_REPT_TS_150_0049_0_100,2,Rest,11,2025-11-27 05:25:40.119,2025-11-27 05:55:40.929,0.0,0.0,0.0,0.0,2.502168,2.714425,0.0,0.0,1801.0,0.0
RD_LFP_ConstantPower_REPT_TS_150_0049_0_100,3,CP_Chg,4,2025-11-27 05:55:40.962,2025-11-27 06:12:55.925,27.69,32.93,0.0,8.357,2.733344,3.250001,89.994839276,90.005402815,1035.0,0.22
RD_LFP_ConstantPower_REPT_TS_150_0049_0_100,3,CP_Chg,5,2025-11-27 06:12:55.954,2025-11-27 08:49:08.669,50.0,55.27,0.0,138.27,3.256692,3.600003,179.99094024200002,180.001392001,9373.0,0.37
RD_LFP_ConstantPower_REPT_TS_150_0049_0_100,3,CP_Chg,6,2025-11-27 08:49:08.693,2025-11-27 08:49:12.898,73.98,74.8,0.0,0.087,3.609691,3.650033,270.000082301,270.031511421,4.0,0.5
RD_LFP_ConstantPower_REPT_TS_150_0049_0_100,3,CP_DChg,8,2025-11-27 09:19:12.556,2025-11-27 09:19:12.556,75.5,75.5,0.0,0.0,3.330551,3.330551,251.456347378,251.456347378,0.0,0.5
RD_LFP_ConstantPower_REPT_TS_150_0049_0_100,3,CP_DChg,9,2025-11-27 09:19:12.598,2025-11-27 09:57:46.451,54.43,55.38,0.0,35.516,3.249999,3.306931,179.99069479800002,180.000660878,2314.0,0.37
RD_LFP_ConstantPower_REPT_TS_150_0049_0_100,3,CP_DChg,10,2025-11-27 09:57:46.472,2025-11-27 13:54:53.539,27.4,35.99,0.0,111.193,2.499991,3.28401,89.984703554,90.000774359,14227.0,0.24
RD_LFP_ConstantPower_REPT_TS_150_0049_0_100,3,Rest,7,2025-11-27 08:49:12.919,2025-11-27 09:19:12.530,0.0,0.0,0.0,0.0,3.34728,3.648656,0.0,0.0,1800.0,0.0
RD_LFP_ConstantPower_REPT_TS_150_0049_0_100,3,Rest,11,2025-11-27 13:54:53.560,2025-11-27 14:24:53.713,0.0,0.0,0.0,0.0,2.502639,2.72245,0.0,0.0,1800.0,0.0
RD_LFP_ConstantPower_REPT_TS_150_0050_0_100,1,CC_DChg,2,2025-11-26 12:24:48.425,2025-11-26 12:25:08.883,49.99,50.0,0.0,0.289,2.499931,2.686163,124.992160121,134.29447743,20.0,0.33
RD_LFP_ConstantPower_REPT_TS_150_0050_0_100,1,CP_Chg,4,2025-11-26 12:55:09.161,2025-11-26 13:12:47.408,27.69,34.05,0.0,8.568,2.642868,3.250002,89.994764616,90.012115033,1058.0,0.23
RD_LFP_ConstantPower_REPT_TS_150_0050_0_100,1,CP_Chg,5,2025-11-26 13:12:47.427,2025-11-26 15:47:27.551,50.0,55.21,0.0,136.936,3.260492,3.600006,179.991860433,180.001100119,9280.0,0.37
RD_LFP_ConstantPower_REPT_TS_150_0050_0_100,1,CP_Chg,6,2025-11-26 15:47:27.583,2025-11-26 15:47:31.734,73.98,74.87,0.0,0.086,3.606274,3.650049,269.999758142,270.03379271,4.0,0.5
RD_LFP_ConstantPower_REPT_TS_150_0050_0_100,1,CP_DChg,8,2025-11-26 16:17:31.874,2025-11-26 16:17:31.874,75.5,75.5,0.0,0.0,3.300837,3.300837,249.213368444,249.213368444,0.0,0.5
RD_LFP_ConstantPower_REPT_TS_150_0050_0_100,1,CP_DChg,9,2025-11-26 16:17:31.905,2025-11-26 17:06:08.644,54.45,55.38,0.0,44.704,3.25,3.305615,179.991391752,180.00055839200002,2917.0,0.37
RD_LFP_ConstantPower_REPT_TS_150_0050_0_100,1,CP_DChg,10,2025-11-26 17:06:08.663,2025-11-26 20:40:09.478,27.42,35.99,0.0,100.524,2.499962,3.281673,89.98418472,90.00078599999999,12841.0,0.24
RD_LFP_ConstantPower_REPT_TS_150_0050_0_100,1,Rest,1,2025-11-26 12:24:18.456,2025-11-26 12:24:48.383,0.0,0.0,0.0,0.0,2.717656,2.717693,0.0,0.0,30.0,0.0
RD_LFP_ConstantPower_REPT_TS_150_0050_0_100,1,Rest,3,2025-11-26 12:25:08.902,2025-11-26 12:55:09.138,0.0,0.0,0.0,0.0,2.501538,2.62155,0.0,0.0,1800.0,0.0
RD_LFP_ConstantPower_REPT_TS_150_0050_0_100,1,Rest,7,2025-11-26 15:47:31.754,2025-11-26 16:17:31.851,0.0,0.0,0.0,0.0,3.340927,3.648873,0.0,0.0,1800.0,0.0
RD_LFP_ConstantPower_REPT_TS_150_0050_0_100,1,Rest,11,2025-11-26 20:40:09.527,2025-11-26 21:10:09.689,0.0,0.0,0.0,0.0,2.502298,2.702657,0.0,0.0,1800.0,0.0
RD_LFP_ConstantPower_REPT_TS_150_0050_0_100,2,CP_Chg,4,2025-11-26 21:10:09.725,2025-11-26 21:27:53.571,27.69,33.18,0.0,8.595,2.712321,3.250002,89.994773612,90.005771592,1064.0,0.22
RD_LFP_ConstantPower_REPT_TS_150_0050_0_100,2,CP_Chg,5,2025-11-26 21:27:53.612,2025-11-27 00:02:35.417,50.0,55.25,0.0,137.227,3.257627,3.60001,179.990624878,180.00245779300002,9282.0,0.37
RD_LFP_ConstantPower_REPT_TS_150_0050_0_100,2,CP_Chg,6,2025-11-27 00:02:35.454,2025-11-27 00:02:39.314,73.98,74.73,0.0,0.08,3.613006,3.65007,269.999717987,270.0382906,4.0,0.5
RD_LFP_ConstantPower_REPT_TS_150_0050_0_100,2,CP_DChg,8,2025-11-27 00:32:39.783,2025-11-27 00:32:39.783,75.5,75.5,0.0,0.001,3.328437,3.328437,251.296680627,251.296680627,0.0,0.5
RD_LFP_ConstantPower_REPT_TS_150_0050_0_100,2,CP_DChg,9,2025-11-27 00:32:39.829,2025-11-27 01:21:24.883,54.31,55.38,0.0,44.83,3.249999,3.314358,179.983668424,180.000481106,2925.0,0.37
RD_LFP_ConstantPower_REPT_TS_150_0050_0_100,2,CP_DChg,10,2025-11-27 01:21:24.910,2025-11-27 04:56:44.194,27.42,35.99,0.0,101.099,2.499969,3.282003,89.98419668199999,90.000614411,12919.0,0.24
RD_LFP_ConstantPower_REPT_TS_150_0050_0_100,2,Rest,7,2025-11-27 00:02:39.344,2025-11-27 00:32:39.756,0.0,0.0,0.0,0.0,3.352721,3.644644,0.0,0.0,1800.0,0.0
RD_LFP_ConstantPower_REPT_TS_150_0050_0_100,2,Rest,11,2025-11-27 04:56:44.226,2025-11-27 05:26:44.330,0.0,0.0,0.0,0.0,2.502101,2.700607,0.0,0.0,1800.0,0.0
RD_LFP_ConstantPower_REPT_TS_150_0050_0_100,3,CP_Chg,4,2025-11-27 05:26:44.365,2025-11-27 05:44:44.011,27.69,33.08,0.0,8.728,2.720397,3.25,89.994609909,90.005574053,1080.0,0.22
RD_LFP_ConstantPower_REPT_TS_150_0050_0_100,3,CP_Chg,5,2025-11-27 05:44:44.042,2025-11-27 08:19:28.231,50.0,55.16,0.0,137.293,3.262999,3.600018,179.991812711,180.00334441200002,9284.0,0.37
RD_LFP_ConstantPower_REPT_TS_150_0050_0_100,3,CP_Chg,6,2025-11-27 08:19:28.262,2025-11-27 08:19:31.991,73.98,74.72,0.0,0.077,3.613707,3.650018,269.99974942,270.038341869,4.0,0.5
RD_LFP_ConstantPower_REPT_TS_150_0050_0_100,3,CP_DChg,8,2025-11-27 08:49:32.760,2025-11-27 08:49:32.760,75.5,75.5,0.0,0.001,3.321454,3.321454,250.769810215,250.769810215,0.0,0.5
RD_LFP_ConstantPower_REPT_TS_150_0050_0_100,3,CP_DChg,9,2025-11-27 08:49:32.790,2025-11-27 09:39:31.754,54.18,55.38,0.0,45.946,3.25,3.322341,179.990015641,180.000493462,2999.0,0.37
RD_LFP_ConstantPower_REPT_TS_150_0050_0_100,3,CP_DChg,10,2025-11-27 09:39:31.774,2025-11-27 13:12:40.158,27.43,35.99,0.0,100.153,2.499983,3.281466,89.98550141,90.000555671,12788.0,0.24
RD_LFP_ConstantPower_REPT_TS_150_0050_0_100,3,Rest,7,2025-11-27 08:19:32.017,2025-11-27 08:49:32.736,0.0,0.0,0.0,0.0,3.357297,3.64534,0.0,0.0,1801.0,0.0
RD_LFP_ConstantPower_REPT_TS_150_0050_0_100,3,Rest,11,2025-11-27 13:12:40.197,2025-11-27 13:42:40.509,0.0,0.0,0.0,0.0,2.501615,2.706919,0.0,0.0,1800.0,0.0
RD_LFP_ConstantPower_REPT_TS_150_0056_0_100,1,CC_DChg,2,2025-11-26 12:24:48.475,2025-11-26 12:25:07.266,50.0,50.0,0.0,0.266,2.499993,2.679697,124.995120013,133.971598898,19.0,0.33
RD_LFP_ConstantPower_REPT_TS_150_0056_0_100,1,CP_Chg,4,2025-11-26 12:55:07.655,2025-11-26 13:13:22.917,27.69,34.1,0.0,8.872,2.639472,3.250001,89.988697172,90.013093668,1095.0,0.23
RD_LFP_ConstantPower_REPT_TS_150_0056_0_100,1,CP_Chg,5,2025-11-26 13:13:22.947,2025-11-26 15:51:50.347,50.0,55.14,0.0,140.298,3.264689,3.600002,179.903594843,180.000379293,9507.0,0.37
RD_LFP_ConstantPower_REPT_TS_150_0056_0_100,1,CP_Chg,6,2025-11-26 15:51:50.370,2025-11-26 15:51:54.631,73.98,74.81,0.0,0.089,3.608918,3.650041,269.999709687,270.033752604,4.0,0.5
RD_LFP_ConstantPower_REPT_TS_150_0056_0_100,1,CP_DChg,8,2025-11-26 16:21:54.928,2025-11-26 16:21:54.928,75.5,75.5,0.0,0.001,3.299255,3.299255,249.09402303899998,249.09402303899998,0.0,0.5
RD_LFP_ConstantPower_REPT_TS_150_0056_0_100,1,CP_DChg,9,2025-11-26 16:21:54.979,2025-11-26 17:11:13.330,54.44,55.38,0.0,45.353,3.25,3.306218,179.99133358499998,180.000264803,2958.0,0.37
RD_LFP_ConstantPower_REPT_TS_150_0056_0_100,1,CP_DChg,10,2025-11-26 17:11:13.362,2025-11-26 20:51:29.196,27.43,36.0,0.0,103.349,2.499978,3.280913,89.987658102,90.000503374,13216.0,0.24
RD_LFP_ConstantPower_REPT_TS_150_0056_0_100,1,Rest,1,2025-11-26 12:24:18.500,2025-11-26 12:24:48.426,0.0,0.0,0.0,0.0,2.710212,2.710256,0.0,0.0,30.0,0.0
RD_LFP_ConstantPower_REPT_TS_150_0056_0_100,1,Rest,3,2025-11-26 12:25:07.296,2025-11-26 12:55:07.609,0.0,0.0,0.0,0.0,2.504653,2.616658,0.0,0.0,1800.0,0.0
RD_LFP_ConstantPower_REPT_TS_150_0056_0_100,1,Rest,7,2025-11-26 15:51:54.672,2025-11-26 16:21:54.892,0.0,0.0,0.0,0.0,3.337454,3.645197,0.0,0.0,1800.0,0.0
RD_LFP_ConstantPower_REPT_TS_150_0056_0_100,1,Rest,11,2025-11-26 20:51:29.223,2025-11-26 21:21:29.802,0.0,0.0,0.0,0.0,2.502649,2.738794,0.0,0.0,1801.0,0.0
RD_LFP_ConstantPower_REPT_TS_150_0056_0_100,2,CP_Chg,4,2025-11-26 21:21:29.838,2025-11-26 21:39:27.135,27.69,32.74,0.0,8.688,2.749031,3.25,89.99499833099999,90.004266977,1077.0,0.22
RD_LFP_ConstantPower_REPT_TS_150_0056_0_100,2,CP_Chg,5,2025-11-26 21:39:27.163,2025-11-27 00:18:10.188,50.0,55.16,0.0,140.787,3.262946,3.600001,179.990768586,180.00949039900001,9523.0,0.37
RD_LFP_ConstantPower_REPT_TS_150_0056_0_100,2,CP_Chg,6,2025-11-27 00:18:10.229,2025-11-27 00:18:14.335,73.98,74.81,0.0,0.085,3.609379,3.650023,270.000040049,270.034634922,4.0,0.5
RD_LFP_ConstantPower_REPT_TS_150_0056_0_100,2,CP_DChg,8,2025-11-27 00:48:14.740,2025-11-27 00:48:14.740,75.5,75.5,0.0,0.001,3.307887,3.307887,249.745154251,249.745154251,0.0,0.5
RD_LFP_ConstantPower_REPT_TS_150_0056_0_100,2,CP_DChg,9,2025-11-27 00:48:14.771,2025-11-27 01:37:46.381,54.35,55.38,0.0,45.549,3.25,3.311902,179.990388996,180.000868666,2972.0,0.37
RD_LFP_ConstantPower_REPT_TS_150_0056_0_100,2,CP_DChg,10,2025-11-27 01:37:46.408,2025-11-27 05:19:35.109,27.43,36.0,0.0,104.033,2.499965,3.281328,89.987522657,90.00047021,13309.0,0.24
RD_LFP_ConstantPower_REPT_TS_150_0056_0_100,2,Rest,7,2025-11-27 00:18:14.363,2025-11-27 00:48:14.712,0.0,0.0,0.0,0.0,3.342542,3.645053,0.0,0.0,1800.0,0.0
RD_LFP_ConstantPower_REPT_TS_150_0056_0_100,2,Rest,11,2025-11-27 05:19:35.149,2025-11-27 05:49:35.717,0.0,0.0,0.0,0.0,2.502711,2.734641,0.0,0.0,1801.0,0.0
RD_LFP_ConstantPower_REPT_TS_150_0056_0_100,3,CP_Chg,4,2025-11-27 05:49:35.763,2025-11-27 06:07:50.594,27.69,32.69,0.0,8.832,2.753498,3.25,89.994761279,90.004241384,1095.0,0.22
RD_LFP_ConstantPower_REPT_TS_150_0056_0_100,3,CP_Chg,5,2025-11-27 06:07:50.624,2025-11-27 08:46:41.410,50.0,55.2,0.0,140.936,3.260735,3.6,179.98968086600001,180.018698618,9531.0,0.37
RD_LFP_ConstantPower_REPT_TS_150_0056_0_100,3,CP_Chg,6,2025-11-27 08:46:41.459,2025-11-27 08:46:45.500,73.98,74.74,0.0,0.084,3.612313,3.650041,269.999748769,270.036501384,4.0,0.5
RD_LFP_ConstantPower_REPT_TS_150_0056_0_100,3,CP_DChg,8,2025-11-27 09:16:45.905,2025-11-27 09:16:45.905,75.5,75.5,0.0,0.001,3.30991,3.30991,249.898307607,249.898307607,0.0,0.5
RD_LFP_ConstantPower_REPT_TS_150_0056_0_100,3,CP_DChg,9,2025-11-27 09:16:45.953,2025-11-27 10:08:14.009,54.31,55.38,0.0,47.313,3.25,3.314204,179.988403537,180.00313820300002,3088.0,0.37
RD_LFP_ConstantPower_REPT_TS_150_0056_0_100,3,CP_DChg,10,2025-11-27 10:08:14.040,2025-11-27 13:46:23.195,27.43,36.0,0.0,102.439,2.499987,3.280526,89.988972055,90.000533318,13089.0,0.24
RD_LFP_ConstantPower_REPT_TS_150_0056_0_100,3,Rest,7,2025-11-27 08:46:45.531,2025-11-27 09:16:45.873,0.0,0.0,0.0,0.0,3.34445,3.645904,0.0,0.0,1800.0,0.0
RD_LFP_ConstantPower_REPT_TS_150_0056_0_100,3,Rest,11,2025-11-27 13:46:23.215,2025-11-27 14:16:23.061,0.0,0.0,0.0,0.0,2.500556,2.754093,0.0,0.0,1800.0,0.0
RD_LFP_ConstantPower_REPT_TS_150_0057_0_100,1,CC_DChg,2,2025-11-26 12:24:48.559,2025-11-26 12:25:05.461,50.0,50.0,0.0,0.239,2.499914,2.665281,124.991182655,133.25096347,17.0,0.33
RD_LFP_ConstantPower_REPT_TS_150_0057_0_100,1,CP_Chg,4,2025-11-26 12:55:05.815,2025-11-26 13:12:57.269,27.69,34.1,0.0,8.677,2.639003,3.25,89.99357716200001,90.01341474399999,1071.0,0.23
RD_LFP_ConstantPower_REPT_TS_150_0057_0_100,1,CP_Chg,5,2025-11-26 13:12:57.307,2025-11-26 15:45:41.920,50.0,55.05,0.0,135.161,3.269651,3.600005,179.991852437,180.000757905,9165.0,0.37
RD_LFP_ConstantPower_REPT_TS_150_0057_0_100,1,CP_Chg,6,2025-11-26 15:45:41.944,2025-11-26 15:45:46.166,73.98,74.74,0.0,0.087,3.612449,3.650057,269.999878608,270.03154254400005,4.0,0.5
RD_LFP_ConstantPower_REPT_TS_150_0057_0_100,1,CP_DChg,8,2025-11-26 16:15:46.506,2025-11-26 16:15:46.506,75.5,75.5,0.0,0.001,3.298009,3.298009,248.999415659,248.999415659,0.0,0.5
RD_LFP_ConstantPower_REPT_TS_150_0057_0_100,1,CP_DChg,9,2025-11-26 16:15:46.529,2025-11-26 16:56:24.146,54.54,55.38,0.0,37.404,3.249999,3.300623,179.99202516399998,180.000518048,2438.0,0.37
RD_LFP_ConstantPower_REPT_TS_150_0057_0_100,1,CP_DChg,10,2025-11-26 16:56:24.173,2025-11-26 20:42:29.943,27.41,35.99,0.0,106.11,2.499979,3.283085,89.98364413099999,90.000470795,13566.0,0.24
RD_LFP_ConstantPower_REPT_TS_150_0057_0_100,1,Rest,1,2025-11-26 12:24:18.593,2025-11-26 12:24:48.521,0.0,0.0,0.0,0.0,2.702932,2.702961,0.0,0.0,30.0,0.0
RD_LFP_ConstantPower_REPT_TS_150_0057_0_100,1,Rest,3,2025-11-26 12:25:05.491,2025-11-26 12:55:05.775,0.0,0.0,0.0,0.0,2.504299,2.614667,0.0,0.0,1800.0,0.0
RD_LFP_ConstantPower_REPT_TS_150_0057_0_100,1,Rest,7,2025-11-26 15:45:46.216,2025-11-26 16:15:46.466,0.0,0.0,0.0,0.0,3.338531,3.642108,0.0,0.0,1800.0,0.0
RD_LFP_ConstantPower_REPT_TS_150_0057_0_100,1,Rest,11,2025-11-26 20:42:29.973,2025-11-26 21:12:30.101,0.0,0.0,0.0,0.0,2.504011,2.708274,0.0,0.0,1800.0,0.0
RD_LFP_ConstantPower_REPT_TS_150_0057_0_100,2,CP_Chg,4,2025-11-26 21:12:30.135,2025-11-26 21:30:23.009,27.69,33.01,0.0,8.659,2.72686,3.250001,89.99473868199999,90.00554482700001,1073.0,0.22
RD_LFP_ConstantPower_REPT_TS_150_0057_0_100,2,CP_Chg,5,2025-11-26 21:30:23.047,2025-11-27 00:03:12.835,50.0,55.09,0.0,135.496,3.267551,3.600014,179.99117817599998,180.001879136,9170.0,0.37
RD_LFP_ConstantPower_REPT_TS_150_0057_0_100,2,CP_Chg,6,2025-11-27 00:03:12.864,2025-11-27 00:03:16.887,73.98,74.71,0.0,0.084,3.614072,3.650062,269.999798236,270.035674688,4.0,0.5
RD_LFP_ConstantPower_REPT_TS_150_0057_0_100,2,CP_DChg,8,2025-11-27 00:33:17.349,2025-11-27 00:33:17.349,75.5,75.5,0.0,0.0,3.302283,3.302283,249.322356593,249.322356593,0.0,0.5
RD_LFP_ConstantPower_REPT_TS_150_0057_0_100,2,CP_DChg,9,2025-11-27 00:33:17.382,2025-11-27 01:13:45.933,54.41,55.38,0.0,37.246,3.25,3.308274,179.990669779,180.000466718,2429.0,0.37
RD_LFP_ConstantPower_REPT_TS_150_0057_0_100,2,CP_DChg,10,2025-11-27 01:13:45.968,2025-11-27 05:01:54.879,27.41,35.99,0.0,107.02,2.499968,3.28326,89.98319319999999,90.000521186,13689.0,0.24
RD_LFP_ConstantPower_REPT_TS_150_0057_0_100,2,Rest,7,2025-11-27 00:03:16.916,2025-11-27 00:33:17.318,0.0,0.0,0.0,0.0,3.345529,3.646666,0.0,0.0,1800.0,0.0
RD_LFP_ConstantPower_REPT_TS_150_0057_0_100,2,Rest,11,2025-11-27 05:01:54.909,2025-11-27 05:31:54.955,0.0,0.0,0.0,0.0,2.502945,2.704029,0.0,0.0,1800.0,0.0
RD_LFP_ConstantPower_REPT_TS_150_0057_0_100,3,CP_Chg,4,2025-11-27 05:31:54.989,2025-11-27 05:50:06.966,27.69,33.04,0.0,8.825,2.723775,3.250002,89.995349529,90.005051651,1092.0,0.22
RD_LFP_ConstantPower_REPT_TS_150_0057_0_100,3,CP_Chg,5,2025-11-27 05:50:07.004,2025-11-27 08:23:03.714,50.0,55.1,0.0,135.632,3.266837,3.6,179.991832967,180.00172177299999,9177.0,0.37
RD_LFP_ConstantPower_REPT_TS_150_0057_0_100,3,CP_Chg,6,2025-11-27 08:23:03.758,2025-11-27 08:23:07.680,73.98,74.71,0.0,0.082,3.613852,3.650037,269.999881411,270.03648742800004,4.0,0.5
RD_LFP_ConstantPower_REPT_TS_150_0057_0_100,3,CP_DChg,8,2025-11-27 08:53:07.584,2025-11-27 08:53:07.584,75.5,75.5,0.0,0.001,3.310629,3.310629,249.95273117600001,249.95273117600001,0.0,0.5
RD_LFP_ConstantPower_REPT_TS_150_0057_0_100,3,CP_DChg,9,2025-11-27 08:53:07.612,2025-11-27 09:36:17.775,54.33,55.38,0.0,39.717,3.249998,3.313008,179.991629241,180.000611662,2590.0,0.37
RD_LFP_ConstantPower_REPT_TS_150_0057_0_100,3,CP_DChg,10,2025-11-27 09:36:17.814,2025-11-27 13:19:29.413,27.42,35.99,0.0,104.8,2.499957,3.282534,89.98450224,90.00146801700001,13392.0,0.24
RD_LFP_ConstantPower_REPT_TS_150_0057_0_100,3,Rest,7,2025-11-27 08:23:07.707,2025-11-27 08:53:07.557,0.0,0.0,0.0,0.0,3.348197,3.645612,0.0,0.0,1800.0,0.0
RD_LFP_ConstantPower_REPT_TS_150_0057_0_100,3,Rest,11,2025-11-27 13:19:29.451,2025-11-27 13:49:29.844,0.0,0.0,0.0,0.0,2.503535,2.710755,0.0,0.0,1800.0,0.0
RD_LFP_ConstantPower_REPT_TS_150_0065_0_100,1,CC_DChg,2,2025-11-26 12:24:49.066,2025-11-26 12:25:07.618,49.99,50.0,0.0,0.262,2.499943,2.699922,124.992607604,134.98259499000002,19.0,0.33
RD_LFP_ConstantPower_REPT_TS_150_0065_0_100,1,CP_Chg,4,2025-11-26 12:55:07.962,2025-11-26 13:13:35.095,27.69,34.24,0.0,8.964,2.62844,3.25,89.994950497,90.013686112,1107.0,0.23
RD_LFP_ConstantPower_REPT_TS_150_0065_0_100,1,CP_Chg,5,2025-11-26 13:13:35.118,2025-11-26 15:53:49.419,50.0,55.15,0.0,141.909,3.263572,3.600006,179.993375749,180.000316707,9614.0,0.37
RD_LFP_ConstantPower_REPT_TS_150_0065_0_100,1,CP_Chg,6,2025-11-26 15:53:49.439,2025-11-26 15:53:53.401,73.98,74.95,0.0,0.082,3.602493,3.650031,269.99991194800003,270.02970948399997,4.0,0.5
RD_LFP_ConstantPower_REPT_TS_150_0065_0_100,1,CP_DChg,8,2025-11-26 16:23:53.494,2025-11-26 16:23:53.494,75.5,75.5,0.0,0.0,3.310557,3.310557,249.946768792,249.946768792,0.0,0.5
RD_LFP_ConstantPower_REPT_TS_150_0065_0_100,1,CP_DChg,9,2025-11-26 16:23:53.525,2025-11-26 16:57:46.523,54.6,55.38,0.0,31.227,3.249999,3.296722,179.991209787,180.000480971,2033.0,0.37
RD_LFP_ConstantPower_REPT_TS_150_0065_0_100,1,CP_DChg,10,2025-11-26 16:57:46.546,2025-11-26 21:09:43.159,27.42,35.99,0.0,118.007,2.49999,3.282695,89.98496505899999,90.00059236700001,15117.0,0.24
RD_LFP_ConstantPower_REPT_TS_150_0065_0_100,1,Rest,1,2025-11-26 12:24:19.022,2025-11-26 12:24:49.039,0.0,0.0,0.0,0.0,2.710742,2.710764,0.0,0.0,30.0,0.0
RD_LFP_ConstantPower_REPT_TS_150_0065_0_100,1,Rest,3,2025-11-26 12:25:07.649,2025-11-26 12:55:07.939,0.0,0.0,0.0,0.0,2.501138,2.615589,0.0,0.0,1800.0,0.0
RD_LFP_ConstantPower_REPT_TS_150_0065_0_100,1,Rest,7,2025-11-26 15:53:53.433,2025-11-26 16:23:53.474,0.0,0.0,0.0,0.0,3.334028,3.649668,0.0,0.0,1800.0,0.0
RD_LFP_ConstantPower_REPT_TS_150_0065_0_100,1,Rest,11,2025-11-26 21:09:43.186,2025-11-26 21:39:43.311,0.0,0.0,0.0,0.0,2.502545,2.725427,0.0,0.0,1800.0,0.0
RD_LFP_ConstantPower_REPT_TS_150_0065_0_100,2,CP_Chg,4,2025-11-26 21:39:43.345,2025-11-26 21:58:00.364,27.69,32.83,0.0,8.85,2.741044,3.25,89.994917853,90.00445858200001,1097.0,0.22
RD_LFP_ConstantPower_REPT_TS_150_0065_0_100,2,CP_Chg,5,2025-11-26 21:58:00.387,2025-11-27 00:38:24.293,50.0,55.13,0.0,142.304,3.264776,3.600005,179.993736336,180.006557516,9624.0,0.37
RD_LFP_ConstantPower_REPT_TS_150_0065_0_100,2,CP_Chg,6,2025-11-27 00:38:24.321,2025-11-27 00:38:28.086,73.98,74.82,0.0,0.079,3.608832,3.650032,269.99969360399996,270.035970379,4.0,0.5
RD_LFP_ConstantPower_REPT_TS_150_0065_0_100,2,CP_DChg,8,2025-11-27 01:08:28.872,2025-11-27 01:08:28.872,75.5,75.5,0.0,0.0,3.298874,3.298874,249.06526080700002,249.06526080700002,0.0,0.5
RD_LFP_ConstantPower_REPT_TS_150_0065_0_100,2,CP_DChg,9,2025-11-27 01:08:28.891,2025-11-27 01:41:45.593,54.53,55.38,0.0,30.684,3.25,3.300831,179.990644758,180.000538251,1997.0,0.37
RD_LFP_ConstantPower_REPT_TS_150_0065_0_100,2,CP_DChg,10,2025-11-27 01:41:45.612,2025-11-27 05:56:43.996,27.42,35.99,0.0,119.34,2.499977,3.282678,89.984249637,90.000966116,15298.0,0.24
RD_LFP_ConstantPower_REPT_TS_150_0065_0_100,2,Rest,7,2025-11-27 00:38:28.116,2025-11-27 01:08:28.849,0.0,0.0,0.0,0.0,3.341061,3.646812,0.0,0.0,1801.0,0.0
RD_LFP_ConstantPower_REPT_TS_150_0065_0_100,2,Rest,11,2025-11-27 05:56:44.020,2025-11-27 06:26:43.786,0.0,0.0,0.0,0.0,2.500323,2.720284,0.0,0.0,1800.0,0.0
RD_LFP_ConstantPower_REPT_TS_150_0065_0_100,3,CP_Chg,4,2025-11-27 06:26:43.842,2025-11-27 06:45:24.569,27.69,32.83,0.0,9.041,2.741015,3.250002,89.99485083399999,90.004787447,1121.0,0.22
RD_LFP_ConstantPower_REPT_TS_150_0065_0_100,3,CP_Chg,5,2025-11-27 06:45:24.608,2025-11-27 09:25:56.913,50.0,55.11,0.0,142.442,3.266362,3.6,179.991623322,180.002140728,9632.0,0.37
RD_LFP_ConstantPower_REPT_TS_150_0065_0_100,3,CP_Chg,6,2025-11-27 09:25:56.933,2025-11-27 09:26:00.631,73.98,74.77,0.0,0.077,3.610873,3.650013,269.999959333,270.03701815700003,4.0,0.5
RD_LFP_ConstantPower_REPT_TS_150_0065_0_100,3,CP_DChg,8,2025-11-27 09:56:01.115,2025-11-27 09:56:01.115,75.5,75.5,0.0,0.0,3.310937,3.310937,249.975485247,249.975485247,0.0,0.5
RD_LFP_ConstantPower_REPT_TS_150_0065_0_100,3,CP_DChg,9,2025-11-27 09:56:01.138,2025-11-27 10:34:14.823,54.46,55.38,0.0,35.228,3.25,3.305003,179.991943876,180.00043240600002,2294.0,0.37
RD_LFP_ConstantPower_REPT_TS_150_0065_0_100,3,CP_DChg,10,2025-11-27 10:34:14.850,2025-11-27 14:39:36.626,27.42,35.99,0.0,115.052,2.499979,3.282702,89.98616911,90.000633209,14722.0,0.24
RD_LFP_ConstantPower_REPT_TS_150_0065_0_100,3,Rest,7,2025-11-27 09:26:00.658,2025-11-27 09:56:01.092,0.0,0.0,0.0,0.0,3.343468,3.645598,0.0,0.0,1800.0,0.0
RD_LFP_ConstantPower_REPT_TS_150_0065_0_100,3,Rest,11,2025-11-27 14:39:36.657,2025-11-27 15:09:36.991,0.0,0.0,0.0,0.0,2.502936,2.733931,0.0,0.0,1800.0,0.0
RD_LFP_ConstantPower_REPT_TS_150_0074_0_100,1,CC_DChg,2,2025-11-26 12:24:48.870,2025-11-26 12:25:07.763,49.99,50.0,0.0,0.267,2.499954,2.701793,124.99383507099999,135.075960015,19.0,0.33
RD_LFP_ConstantPower_REPT_TS_150_0074_0_100,1,CP_Chg,4,2025-11-26 12:55:08.064,2025-11-26 13:13:56.078,27.69,34.1,0.0,9.13,2.638923,3.25,89.99508623099999,90.012309011,1128.0,0.23
RD_LFP_ConstantPower_REPT_TS_150_0074_0_100,1,CP_Chg,5,2025-11-26 13:13:56.097,2025-11-26 15:54:38.589,50.0,55.31,0.0,142.43,3.254435,3.60001,179.993434282,180.00038538299998,9642.0,0.37
RD_LFP_ConstantPower_REPT_TS_150_0074_0_100,1,CP_Chg,6,2025-11-26 15:54:38.608,2025-11-26 15:54:42.554,73.98,74.83,0.0,0.082,3.608398,3.650031,269.99982455199995,270.03519413000004,4.0,0.5
RD_LFP_ConstantPower_REPT_TS_150_0074_0_100,1,CP_DChg,8,2025-11-26 16:24:42.643,2025-11-26 16:24:42.643,75.5,75.5,0.0,0.001,3.295374,3.295374,248.80093801799998,248.80093801799998,0.0,0.5
RD_LFP_ConstantPower_REPT_TS_150_0074_0_100,1,CP_DChg,9,2025-11-26 16:24:42.674,2025-11-26 17:02:38.011,54.61,55.38,0.0,34.947,3.25,3.296037,179.991915726,180.000487546,2275.0,0.37
RD_LFP_ConstantPower_REPT_TS_150_0074_0_100,1,CP_DChg,10,2025-11-26 17:02:38.030,2025-11-26 21:07:36.338,27.42,35.99,0.0,114.835,2.5,3.282236,89.9855975,90.000589157,14698.0,0.24
RD_LFP_ConstantPower_REPT_TS_150_0074_0_100,1,Rest,1,2025-11-26 12:24:18.876,2025-11-26 12:24:48.839,0.0,0.0,0.0,0.0,2.712601,2.712624,0.0,0.0,30.0,0.0
RD_LFP_ConstantPower_REPT_TS_150_0074_0_100,1,Rest,3,2025-11-26 12:25:07.790,2025-11-26 12:55:08.040,0.0,0.0,0.0,0.0,2.502178,2.619729,0.0,0.0,1800.0,0.0
RD_LFP_ConstantPower_REPT_TS_150_0074_0_100,1,Rest,7,2025-11-26 15:54:42.592,2025-11-26 16:24:42.620,0.0,0.0,0.0,0.0,3.333911,3.64418,0.0,0.0,1800.0,0.0
RD_LFP_ConstantPower_REPT_TS_150_0074_0_100,1,Rest,11,2025-11-26 21:07:36.370,2025-11-26 21:37:35.671,0.0,0.0,0.0,0.0,2.503017,2.721655,0.0,0.0,1799.0,0.0
RD_LFP_ConstantPower_REPT_TS_150_0074_0_100,2,CP_Chg,4,2025-11-26 21:37:35.710,2025-11-26 21:56:19.012,27.69,32.86,0.0,9.058,2.73858,3.250001,89.99522078800001,90.005011425,1123.0,0.22
RD_LFP_ConstantPower_REPT_TS_150_0074_0_100,2,CP_Chg,5,2025-11-26 21:56:19.042,2025-11-27 00:37:13.117,50.0,55.11,0.0,142.842,3.266195,3.600013,179.993744794,180.00214716600001,9654.0,0.37
RD_LFP_ConstantPower_REPT_TS_150_0074_0_100,2,CP_Chg,6,2025-11-27 00:37:13.146,2025-11-27 00:37:16.875,73.98,74.81,0.0,0.078,3.609326,3.65003,269.999747191,270.039211495,4.0,0.5
RD_LFP_ConstantPower_REPT_TS_150_0074_0_100,2,CP_DChg,8,2025-11-27 01:07:17.846,2025-11-27 01:07:17.846,75.5,75.5,0.0,0.0,3.315427,3.315427,250.314798178,250.314798178,0.0,0.5
RD_LFP_ConstantPower_REPT_TS_150_0074_0_100,2,CP_DChg,9,2025-11-27 01:07:17.869,2025-11-27 01:44:24.214,54.46,55.38,0.0,34.198,3.25,3.305116,179.99050617499998,180.000458926,2226.0,0.37
RD_LFP_ConstantPower_REPT_TS_150_0074_0_100,2,CP_DChg,10,2025-11-27 01:44:24.256,2025-11-27 05:52:55.293,27.42,35.99,0.0,116.405,2.499993,3.282224,89.984615542,90.000554843,14911.0,0.24
RD_LFP_ConstantPower_REPT_TS_150_0074_0_100,2,Rest,7,2025-11-27 00:37:16.907,2025-11-27 01:07:17.827,0.0,0.0,0.0,0.0,3.341789,3.648964,0.0,0.0,1801.0,0.0
RD_LFP_ConstantPower_REPT_TS_150_0074_0_100,2,Rest,11,2025-11-27 05:52:55.324,2025-11-27 06:22:55.201,0.0,0.0,0.0,0.0,2.50354,2.715297,0.0,0.0,1800.0,0.0
RD_LFP_ConstantPower_REPT_TS_150_0074_0_100,3,CP_Chg,4,2025-11-27 06:22:55.247,2025-11-27 06:42:07.823,27.69,32.9,0.0,9.296,2.735315,3.25,89.995191599,90.00482780899999,1153.0,0.22
RD_LFP_ConstantPower_REPT_TS_150_0074_0_100,3,CP_Chg,5,2025-11-27 06:42:07.852,2025-11-27 09:23:06.120,50.0,55.29,0.0,142.938,3.255494,3.600003,179.99376334000002,180.002170814,9658.0,0.37
RD_LFP_ConstantPower_REPT_TS_150_0074_0_100,3,CP_Chg,6,2025-11-27 09:23:06.147,2025-11-27 09:23:09.808,73.98,74.75,0.0,0.076,3.612123,3.650035,269.99972493800004,270.03963182200005,4.0,0.5
RD_LFP_ConstantPower_REPT_TS_150_0074_0_100,3,CP_DChg,8,2025-11-27 09:53:10.418,2025-11-27 09:53:10.418,75.5,75.5,0.0,0.0,3.305922,3.305922,249.596906033,249.596906033,0.0,0.5
RD_LFP_ConstantPower_REPT_TS_150_0074_0_100,3,CP_DChg,9,2025-11-27 09:53:10.449,2025-11-27 10:35:09.527,54.43,55.38,0.0,38.67,3.25,3.30715,179.991346861,180.000839549,2519.0,0.37
