Repository: VKC-Turno/constant_power_test

File: post_processing/Summary/eda_summary.csv (part 2 of 3)
Cell,Cycle No,Step name,Step No,Start,End,Current_min,Current_max,Current_initial,Current_final,Capacity_min,Capacity_max,Volt_min,Volt_max,Volt_mean,Power_min_W,Power_max_W,Energy_mean_Wh,Duration_s,c_rate,Current_drop_A
RD_LFP_ConstantPower_REPT_TS_150_0025_0_100,3,CP_Chg,4,2025-11-27 05:56:14.813,2025-11-27 06:14:21.638,27.69,32.85,32.85,27.69,0.0,8.777,2.739806,3.250001,3.102223867768595,89.995222851,90.00486629999999,13.59969015610652,1087.0,0.22,5.16
RD_LFP_ConstantPower_REPT_TS_150_0025_0_100,3,CP_Chg,5,2025-11-27 06:14:21.679,2025-11-27 08:52:19.542,50.0,55.07,55.07,50.0,0.0,140.081,3.268516,3.600006,3.3833249283604134,179.991659495,180.016985463,236.92048263958642,9478.0,0.37,5.07
RD_LFP_ConstantPower_REPT_TS_150_0025_0_100,3,CP_Chg,6,2025-11-27 08:52:19.573,2025-11-27 08:52:23.214,73.98,74.68,74.68,73.98,0.0,0.075,3.615263,3.65005,3.6351654000000004,270.000056814,270.036478665,0.14489000000000002,4.0,0.5,0.7
RD_LFP_ConstantPower_REPT_TS_150_0025_0_100,3,CP_DChg,8,2025-11-27 09:22:22.831,2025-11-27 09:22:22.831,75.5,75.5,75.5,75.5,0.0,0.001,3.300316,3.300316,3.300316,249.174161629,249.174161629,0.0011995,0.0,0.5,0.0
RD_LFP_ConstantPower_REPT_TS_150_0025_0_100,3,CP_DChg,9,2025-11-27 09:22:22.872,2025-11-27 10:08:17.494,54.36,55.38,54.36,55.38,0.0,42.245,3.25,3.311047,3.259132029038113,179.991137327,180.00078269699998,68.84918731215971,2755.0,0.37,1.02
RD_LFP_ConstantPower_REPT_TS_150_0025_0_100,3,CP_DChg,10,2025-11-27 10:08:17.526,2025-11-27 13:55:25.652,27.41,35.99,27.58,35.99,0.0,106.602,2.499983,3.283345,3.1995342685789745,89.986430588,90.00073215399999,170.37172968512948,13628.0,0.24,8.41
RD_LFP_ConstantPower_REPT_TS_150_0025_0_100,3,Rest,7,2025-11-27 08:52:23.255,2025-11-27 09:22:22.795,0.0,0.0,0.0,0.0,0.0,0.0,3.34815,3.642739,3.3678186357579123,0.0,0.0,0.0,1800.0,0.0,0.0
RD_LFP_ConstantPower_REPT_TS_150_0025_0_100,3,Rest,11,2025-11-27 13:55:25.683,2025-11-27 14:25:25.824,0.0,0.0,0.0,0.0,0.0,0.0,2.503605,2.72717,2.6950326118822874,0.0,0.0,0.0,1800.0,0.0,0.0
RD_LFP_ConstantPower_REPT_TS_150_0034_0_100,1,CC_DChg,2,2025-11-26 12:24:48.120,2025-11-26 12:25:07.016,50.0,50.0,50.0,50.0,0.0,0.267,2.499989,2.690243,2.5792517142857143,124.99521001900001,134.49872299700002,0.36036866666666667,19.0,0.33,0.0
RD_LFP_ConstantPower_REPT_TS_150_0034_0_100,1,CP_Chg,4,2025-11-26 12:55:07.314,2025-11-26 13:12:02.998,27.69,33.95,33.95,27.69,0.0,8.218,2.651159,3.25,3.0952423726647,89.99501219599999,90.01274514699999,12.699735972468043,1016.0,0.23,6.26
RD_LFP_ConstantPower_REPT_TS_150_0034_0_100,1,CP_Chg,5,2025-11-26 13:12:03.025,2025-11-26 15:49:22.940,50.0,55.1,55.1,50.0,0.0,138.803,3.267069,3.600002,3.4012967845567204,179.993452372,179.99998806500003,235.99542906704798,9440.0,0.37,5.1
RD_LFP_ConstantPower_REPT_TS_150_0034_0_100,1,CP_Chg,6,2025-11-26 15:49:22.967,2025-11-26 15:49:27.138,73.98,74.79,74.79,73.98,0.0,0.086,3.610289,3.65003,3.6361075,269.999960433,270.031659133,0.17731266666666667,4.0,0.5,0.81
RD_LFP_ConstantPower_REPT_TS_150_0034_0_100,1,CP_DChg,8,2025-11-26 16:19:27.536,2025-11-26 16:19:27.536,75.5,75.5,75.5,75.5,0.0,0.001,3.300208,3.300208,3.300208,249.16542678300002,249.16542678300002,0.0011405,0.0,0.5,0.0
RD_LFP_ConstantPower_REPT_TS_150_0034_0_100,1,CP_DChg,9,2025-11-26 16:19:27.575,2025-11-26 16:49:03.723,54.58,55.38,54.58,55.38,0.0,27.279,3.249998,3.297686,3.254280770962296,179.990721065,180.000281695,44.39944140236353,1776.0,0.37,0.8
RD_LFP_ConstantPower_REPT_TS_150_0034_0_100,1,CP_DChg,10,2025-11-26 16:49:03.754,2025-11-26 21:03:15.708,27.4,36.0,27.58,36.0,0.0,119.241,2.499989,3.284266,3.2009394487641774,89.98889154700001,90.000677054,190.64633211440372,15252.0,0.24,8.42
RD_LFP_ConstantPower_REPT_TS_150_0034_0_100,1,Rest,1,2025-11-26 12:24:18.130,2025-11-26 12:24:48.093,0.0,0.0,0.0,0.0,0.0,0.0,2.719898,2.719925,2.719913612903226,0.0,0.0,0.0,30.0,0.0,0.0
RD_LFP_ConstantPower_REPT_TS_150_0034_0_100,1,Rest,3,2025-11-26 12:25:07.022,2025-11-26 12:55:07.290,0.0,0.0,0.0,0.0,0.0,0.0,2.505427,2.633926,2.6302876790671847,0.0,0.0,0.0,1800.0,0.0,0.0
RD_LFP_ConstantPower_REPT_TS_150_0034_0_100,1,Rest,7,2025-11-26 15:49:27.168,2025-11-26 16:19:27.509,0.0,0.0,0.0,0.0,0.0,0.0,3.337718,3.644653,3.354786928928373,0.0,0.0,0.0,1800.0,0.0,0.0
RD_LFP_ConstantPower_REPT_TS_150_0034_0_100,1,Rest,11,2025-11-26 21:03:15.749,2025-11-26 21:33:15.969,0.0,0.0,0.0,0.0,0.0,0.0,2.504163,2.74648,2.71741203053859,0.0,0.0,0.0,1800.0,0.0,0.0
RD_LFP_ConstantPower_REPT_TS_150_0034_0_100,2,CP_Chg,4,2025-11-26 21:33:16.009,2025-11-26 21:49:52.141,27.69,32.57,32.57,27.69,0.0,8.033,2.763594,3.25,3.106376689378757,89.995157644,90.004399913,12.462174641282566,996.0,0.22,4.88
RD_LFP_ConstantPower_REPT_TS_150_0034_0_100,2,CP_Chg,5,2025-11-26 21:49:52.172,2025-11-27 00:27:08.833,50.0,55.1,55.1,50.0,0.0,139.01,3.266625,3.600005,3.3946881402988236,179.91254015700002,180.012564682,235.8954429406591,9437.0,0.37,5.1
RD_LFP_ConstantPower_REPT_TS_150_0034_0_100,2,CP_Chg,6,2025-11-27 00:27:08.856,2025-11-27 00:27:13.094,73.98,74.75,74.75,73.98,0.0,0.087,3.611838,3.65,3.6363149999999997,270.000071778,270.028719446,0.17739433333333335,4.0,0.5,0.77
RD_LFP_ConstantPower_REPT_TS_150_0034_0_100,2,CP_DChg,8,2025-11-27 00:57:13.395,2025-11-27 00:57:13.395,75.5,75.5,75.5,75.5,0.0,0.001,3.29543,3.29543,3.29543,248.804800228,248.804800228,0.0005905,0.0,0.5,0.0
RD_LFP_ConstantPower_REPT_TS_150_0034_0_100,2,CP_DChg,9,2025-11-27 00:57:13.415,2025-11-27 01:25:25.809,54.57,55.38,54.57,55.38,0.0,26.002,3.25,3.298612,3.254155084415584,179.990208017,180.00032419399997,42.324400970484064,1692.0,0.37,0.81
RD_LFP_ConstantPower_REPT_TS_150_0034_0_100,2,CP_DChg,10,2025-11-27 01:25:25.847,2025-11-27 05:44:03.676,27.4,36.0,27.55,36.0,0.0,121.184,2.499992,3.284205,3.2043793792770154,89.987829024,90.000457415,193.97127995985565,15518.0,0.24,8.45
RD_LFP_ConstantPower_REPT_TS_150_0034_0_100,2,Rest,7,2025-11-27 00:27:13.134,2025-11-27 00:57:13.364,0.0,0.0,0.0,0.0,0.0,0.0,3.341455,3.642882,3.359289804553026,0.0,0.0,0.0,1800.0,0.0,0.0
RD_LFP_ConstantPower_REPT_TS_150_0034_0_100,2,Rest,11,2025-11-27 05:44:03.717,2025-11-27 06:14:03.798,0.0,0.0,0.0,0.0,0.0,0.0,2.503551,2.734531,2.7038494802887283,0.0,0.0,0.0,1800.0,0.0,0.0
RD_LFP_ConstantPower_REPT_TS_150_0034_0_100,3,CP_Chg,4,2025-11-27 06:14:03.840,2025-11-27 06:31:11.526,27.69,32.73,32.73,27.69,0.0,8.284,2.750064,3.25,3.1040132762645913,89.995330401,90.00470370500001,12.837186870622569,1028.0,0.22,5.04
RD_LFP_ConstantPower_REPT_TS_150_0034_0_100,3,CP_Chg,5,2025-11-27 06:31:11.553,2025-11-27 09:08:28.857,50.0,55.09,55.09,50.0,0.0,139.09,3.267132,3.600006,3.3933390715118126,179.992907803,180.000276001,235.9454331812692,9437.0,0.37,5.09
RD_LFP_ConstantPower_REPT_TS_150_0034_0_100,3,CP_Chg,6,2025-11-27 09:08:28.887,2025-11-27 09:08:33.080,73.98,74.7,74.7,73.98,0.0,0.086,3.614247,3.650001,3.6366868333333335,269.999784849,270.030197699,0.17724016666666667,4.0,0.5,0.72
RD_LFP_ConstantPower_REPT_TS_150_0034_0_100,3,CP_DChg,8,2025-11-27 09:38:33.101,2025-11-27 09:38:33.101,75.5,75.5,75.5,75.5,0.0,0.001,3.294955,3.294955,3.294955,248.76921123399998,248.76921123399998,0.0009615,0.0,0.5,0.0
RD_LFP_ConstantPower_REPT_TS_150_0034_0_100,3,CP_DChg,9,2025-11-27 09:38:33.132,2025-11-27 10:14:35.681,54.54,55.38,54.55,55.38,0.0,33.191,3.249999,3.300329,3.2559554294960704,179.990296423,180.004042535,54.0493550508553,2163.0,0.37,0.83
RD_LFP_ConstantPower_REPT_TS_150_0034_0_100,3,CP_DChg,10,2025-11-27 10:14:35.717,2025-11-27 14:17:38.777,27.4,36.0,27.58,36.0,0.0,114.177,2.499998,3.284435,3.1969026122994655,89.989443008,90.000452059,182.30898713115317,14583.0,0.24,8.42
RD_LFP_ConstantPower_REPT_TS_150_0034_0_100,3,Rest,7,2025-11-27 09:08:33.111,2025-11-27 09:38:33.066,0.0,0.0,0.0,0.0,0.0,0.0,3.342101,3.643711,3.3601157995558024,0.0,0.0,0.0,1800.0,0.0,0.0
RD_LFP_ConstantPower_REPT_TS_150_0034_0_100,3,Rest,11,2025-11-27 14:17:38.808,2025-11-27 14:47:39.157,0.0,0.0,0.0,0.0,0.0,0.0,2.503364,2.750976,2.721720485841199,0.0,0.0,0.0,1800.0,0.0,0.0
RD_LFP_ConstantPower_REPT_TS_150_0040_0_100,1,CC_DChg,2,2025-11-26 12:24:48.996,2025-11-26 12:25:11.337,49.99,50.0,49.99,50.0,0.0,0.315,2.499911,2.691667,2.586780375,124.99130265100001,134.569719398,0.41684137499999996,22.0,0.33,0.01
RD_LFP_ConstantPower_REPT_TS_150_0040_0_100,1,CP_Chg,4,2025-11-26 12:55:11.637,2025-11-26 13:14:30.196,27.69,34.0,34.0,27.69,0.0,9.37,2.646885,3.25,3.096405825,89.995168855,90.011675431,14.48716161724138,1159.0,0.23,6.31
RD_LFP_ConstantPower_REPT_TS_150_0040_0_100,1,CP_Chg,5,2025-11-26 13:14:30.246,2025-11-26 15:53:26.980,50.0,55.05,55.05,50.0,0.0,141.008,3.269637,3.600005,3.3822668515412033,179.993847063,180.000779118,238.42047719521912,9537.0,0.37,5.05
RD_LFP_ConstantPower_REPT_TS_150_0040_0_100,1,CP_Chg,6,2025-11-26 15:53:27.019,2025-11-26 15:53:30.798,73.98,74.71,74.71,73.98,0.0,0.079,3.613885,3.65007,3.6344214,269.999690718,270.036174804,0.1471894,4.0,0.5,0.73
RD_LFP_ConstantPower_REPT_TS_150_0040_0_100,1,CP_DChg,8,2025-11-26 16:23:31.068,2025-11-26 16:23:31.068,75.5,75.5,75.5,75.5,0.0,0.001,3.287696,3.287696,3.287696,248.22130444,248.22130444,0.0008505,0.0,0.5,0.0
RD_LFP_ConstantPower_REPT_TS_150_0040_0_100,1,CP_DChg,9,2025-11-26 16:23:31.098,2025-11-26 16:55:44.117,54.6,55.38,54.6,55.38,0.0,29.715,3.25,3.296455,3.253315177777778,179.99188830399999,180.002564581,48.34940843049096,1933.0,0.37,0.78
RD_LFP_ConstantPower_REPT_TS_150_0040_0_100,1,CP_DChg,10,2025-11-26 16:55:44.149,2025-11-26 21:09:18.266,27.43,35.99,27.55,35.99,0.0,118.84,2.499967,3.281433,3.203272653608518,89.986144667,90.000532093,190.15888489016695,15214.0,0.24,8.44
RD_LFP_ConstantPower_REPT_TS_150_0040_0_100,1,Rest,1,2025-11-26 12:24:18.993,2025-11-26 12:24:48.956,0.0,0.0,0.0,0.0,0.0,0.0,2.722547,2.722575,2.722557032258065,0.0,0.0,0.0,30.0,0.0,0.0
RD_LFP_ConstantPower_REPT_TS_150_0040_0_100,1,Rest,3,2025-11-26 12:25:11.364,2025-11-26 12:55:11.614,0.0,0.0,0.0,0.0,0.0,0.0,2.506077,2.627504,2.623687112715158,0.0,0.0,0.0,1800.0,0.0,0.0
RD_LFP_ConstantPower_REPT_TS_150_0040_0_100,1,Rest,7,2025-11-26 15:53:30.830,2025-11-26 16:23:31.028,0.0,0.0,0.0,0.0,0.0,0.0,3.332985,3.646761,3.3517607107162686,0.0,0.0,0.0,1800.0,0.0,0.0
RD_LFP_ConstantPower_REPT_TS_150_0040_0_100,1,Rest,11,2025-11-26 21:09:18.296,2025-11-26 21:39:18.348,0.0,0.0,0.0,0.0,0.0,0.0,2.502381,2.716373,2.6828182187673515,0.0,0.0,0.0,1800.0,0.0,0.0
RD_LFP_ConstantPower_REPT_TS_150_0040_0_100,2,CP_Chg,4,2025-11-26 21:39:18.398,2025-11-26 21:58:46.611,27.69,32.85,32.85,27.69,0.0,9.421,2.739728,3.25,3.106424512820513,89.992610925,90.011247885,14.612116804273505,1168.0,0.22,5.16
RD_LFP_ConstantPower_REPT_TS_150_0040_0_100,2,CP_Chg,5,2025-11-26 21:58:46.642,2025-11-27 00:37:40.268,50.0,55.08,55.08,50.0,0.0,141.159,3.267927,3.600013,3.3774017297325645,179.993564864,180.003186212,238.3454494912428,9534.0,0.37,5.08
RD_LFP_ConstantPower_REPT_TS_150_0040_0_100,2,CP_Chg,6,2025-11-27 00:37:40.298,2025-11-27 00:37:43.904,73.98,74.75,74.75,73.98,0.0,0.074,3.612153,3.650022,3.6345612000000003,269.999720625,270.03765101799996,0.143857,4.0,0.5,0.77
RD_LFP_ConstantPower_REPT_TS_150_0040_0_100,2,CP_DChg,8,2025-11-27 01:07:44.813,2025-11-27 01:07:44.813,75.5,75.5,75.5,75.5,0.0,0.001,3.295004,3.295004,3.295004,248.77253180999998,248.77253180999998,0.0011865,0.0,0.5,0.0
RD_LFP_ConstantPower_REPT_TS_150_0040_0_100,2,CP_DChg,9,2025-11-27 01:07:44.853,2025-11-27 01:40:14.762,54.47,55.38,54.47,55.38,0.0,29.966,3.25,3.304553,3.253718978472578,179.991037939,180.000358301,48.749417485904665,1950.0,0.37,0.91
RD_LFP_ConstantPower_REPT_TS_150_0040_0_100,2,CP_DChg,10,2025-11-27 01:40:14.792,2025-11-27 05:54:52.023,27.43,35.99,27.55,35.99,0.0,119.271,2.499958,3.281327,3.204875332438801,89.98531623900001,90.000541893,190.9588696961644,15277.0,0.24,8.44
RD_LFP_ConstantPower_REPT_TS_150_0040_0_100,2,Rest,7,2025-11-27 00:37:43.935,2025-11-27 01:07:44.778,0.0,0.0,0.0,0.0,0.0,0.0,3.340603,3.64465,3.3608368634092174,0.0,0.0,0.0,1801.0,0.0,0.0
RD_LFP_ConstantPower_REPT_TS_150_0040_0_100,2,Rest,11,2025-11-27 05:54:52.062,2025-11-27 06:24:51.772,0.0,0.0,0.0,0.0,0.0,0.0,2.503891,2.710624,2.6757084752915046,0.0,0.0,0.0,1800.0,0.0,0.0
RD_LFP_ConstantPower_REPT_TS_150_0040_0_100,3,CP_Chg,4,2025-11-27 06:24:51.808,2025-11-27 06:45:20.286,27.69,32.96,32.96,27.69,0.0,9.897,2.730849,3.25,3.109251544715447,89.974338835,90.004669584,15.36213894308943,1228.0,0.22,5.27
RD_LFP_ConstantPower_REPT_TS_150_0040_0_100,3,CP_Chg,5,2025-11-27 06:45:20.313,2025-11-27 09:24:00.373,50.0,55.12,55.12,50.0,0.0,140.974,3.265511,3.6,3.3767013775210084,179.934227736,180.00228858600002,237.97039605955885,9520.0,0.37,5.12
RD_LFP_ConstantPower_REPT_TS_150_0040_0_100,3,CP_Chg,6,2025-11-27 09:24:00.405,2025-11-27 09:24:03.943,73.98,74.74,74.74,73.98,0.0,0.074,3.612415,3.650055,3.6346844,269.99969336600003,270.039485285,0.1431348,4.0,0.5,0.76
RD_LFP_ConstantPower_REPT_TS_150_0040_0_100,3,CP_DChg,8,2025-11-27 09:54:03.906,2025-11-27 09:54:03.906,75.5,75.5,75.5,75.5,0.0,0.001,3.306691,3.306691,3.306691,249.655031619,249.655031619,0.000889,0.0,0.5,0.0
RD_LFP_ConstantPower_REPT_TS_150_0040_0_100,3,CP_DChg,9,2025-11-27 09:54:03.937,2025-11-27 10:32:43.286,54.42,55.38,54.42,55.38,0.0,35.621,3.249998,3.307728,3.255592862128393,179.982797952,180.000367908,57.99930521499354,2319.0,0.37,0.96
RD_LFP_ConstantPower_REPT_TS_150_0040_0_100,3,CP_DChg,10,2025-11-27 10:32:43.316,2025-11-27 14:35:16.966,27.43,35.99,27.56,35.99,0.0,113.853,2.499984,3.281172,3.1992015549907262,89.98689908,90.00601754,181.94651523686198,14554.0,0.24,8.43
RD_LFP_ConstantPower_REPT_TS_150_0040_0_100,3,Rest,7,2025-11-27 09:24:03.973,2025-11-27 09:54:03.882,0.0,0.0,0.0,0.0,0.0,0.0,3.34294,3.644629,3.3635189816768465,0.0,0.0,0.0,1800.0,0.0,0.0
RD_LFP_ConstantPower_REPT_TS_150_0040_0_100,3,Rest,11,2025-11-27 14:35:17.011,2025-11-27 15:05:17.725,0.0,0.0,0.0,0.0,0.0,0.0,2.502905,2.722257,2.689576582454192,0.0,0.0,0.0,1801.0,0.0,0.0
RD_LFP_ConstantPower_REPT_TS_150_0043_0_100,1,CC_DChg,2,2025-11-26 12:24:47.997,2025-11-26 12:25:08.648,50.0,50.0,50.0,50.0,0.0,0.292,2.499986,2.703228,2.5873688260869567,124.994722526,135.14805145999998,0.3978394782608695,21.0,0.33,0.0
RD_LFP_ConstantPower_REPT_TS_150_0043_0_100,1,CP_Chg,4,2025-11-26 12:55:08.917,2025-11-26 13:12:52.394,27.69,34.02,34.02,27.69,0.0,8.609,2.645358,3.250003,3.0946536798122066,89.995352666,90.013189587,13.299741182159623,1063.0,0.23,6.33
RD_LFP_ConstantPower_REPT_TS_150_0043_0_100,1,CP_Chg,5,2025-11-26 13:12:52.425,2025-11-26 15:53:56.144,50.0,55.08,55.08,50.0,0.0,142.364,3.268202,3.600004,3.394473276903973,179.99380996600001,180.0004916,241.57040092425498,9664.0,0.37,5.08
RD_LFP_ConstantPower_REPT_TS_150_0043_0_100,1,CP_Chg,6,2025-11-26 15:53:56.175,2025-11-26 15:54:00.408,73.98,74.74,74.74,73.98,0.0,0.088,3.612329,3.650032,3.6358798333333335,269.99976705800003,270.03079355,0.1781115,4.0,0.5,0.76
RD_LFP_ConstantPower_REPT_TS_150_0043_0_100,1,CP_DChg,8,2025-11-26 16:24:00.350,2025-11-26 16:24:00.350,75.5,75.5,75.5,75.5,0.0,0.001,3.306926,3.306926,3.306926,249.672926228,249.672926228,0.0015585,0.0,0.5,0.0
RD_LFP_ConstantPower_REPT_TS_150_0043_0_100,1,CP_DChg,9,2025-11-26 16:24:00.400,2025-11-26 17:03:36.546,54.54,55.38,54.54,55.38,0.0,36.485,3.25,3.300607,3.2567794995794785,179.99211985,180.00035630000002,59.42431307527334,2376.0,0.37,0.84
RD_LFP_ConstantPower_REPT_TS_150_0043_0_100,1,CP_DChg,10,2025-11-26 17:03:36.584,2025-11-26 21:07:07.218,27.4,35.99,27.57,35.99,0.0,114.066,2.5,3.284473,3.2051065974265964,89.98554,90.000919529,182.6214761275751,14611.0,0.24,8.42
RD_LFP_ConstantPower_REPT_TS_150_0043_0_100,1,Rest,1,2025-11-26 12:24:18.004,2025-11-26 12:24:47.970,0.0,0.0,0.0,0.0,0.0,0.0,2.723416,2.723435,2.7234245483870967,0.0,0.0,0.0,30.0,0.0,0.0
RD_LFP_ConstantPower_REPT_TS_150_0043_0_100,1,Rest,3,2025-11-26 12:25:08.675,2025-11-26 12:55:08.890,0.0,0.0,0.0,0.0,0.0,0.0,2.502082,2.623803,2.619546197667962,0.0,0.0,0.0,1800.0,0.0,0.0
RD_LFP_ConstantPower_REPT_TS_150_0043_0_100,1,Rest,7,2025-11-26 15:54:00.435,2025-11-26 16:24:00.319,0.0,0.0,0.0,0.0,0.0,0.0,3.338681,3.648608,3.3571082953914493,0.0,0.0,0.0,1800.0,0.0,0.0
RD_LFP_ConstantPower_REPT_TS_150_0043_0_100,1,Rest,11,2025-11-26 21:07:07.257,2025-11-26 21:37:07.442,0.0,0.0,0.0,0.0,0.0,0.0,2.50242,2.727481,2.6944024802887285,0.0,0.0,0.0,1800.0,0.0,0.0
RD_LFP_ConstantPower_REPT_TS_150_0043_0_100,2,CP_Chg,4,2025-11-26 21:37:07.477,2025-11-26 21:54:33.807,27.69,32.93,32.93,27.69,0.0,8.438,2.733378,3.250001,3.1035275243553007,89.994731695,90.00442857499999,13.074695160458452,1046.0,0.22,5.24
RD_LFP_ConstantPower_REPT_TS_150_0043_0_100,2,CP_Chg,5,2025-11-26 21:54:33.834,2025-11-27 00:35:49.535,50.0,55.18,55.18,50.0,0.0,142.781,3.261919,3.600003,3.388911995143123,179.99385317399998,180.000540973,241.8953464145913,9676.0,0.37,5.18
RD_LFP_ConstantPower_REPT_TS_150_0043_0_100,2,CP_Chg,6,2025-11-27 00:35:49.558,2025-11-27 00:35:53.627,73.98,74.77,74.77,73.98,0.0,0.084,3.611207,3.650024,3.636051166666667,269.99979989800005,270.033861119,0.1760826666666667,4.0,0.5,0.79
RD_LFP_ConstantPower_REPT_TS_150_0043_0_100,2,CP_DChg,8,2025-11-27 01:05:54.451,2025-11-27 01:05:54.451,75.5,75.5,75.5,75.5,0.0,0.001,3.303579,3.303579,3.303579,249.41989074900002,249.41989074900002,0.000938,0.0,0.5,0.0
RD_LFP_ConstantPower_REPT_TS_150_0043_0_100,2,CP_DChg,9,2025-11-27 01:05:54.482,2025-11-27 01:44:06.210,54.48,55.38,54.63,55.38,0.0,35.189,3.25,3.304243,3.2565508556476233,179.990936786,180.000289973,57.29932549498474,2292.0,0.37,0.75
RD_LFP_ConstantPower_REPT_TS_150_0043_0_100,2,CP_DChg,10,2025-11-27 01:44:06.241,2025-11-27 05:52:17.988,27.4,35.99,27.58,35.99,0.0,116.136,2.499991,3.284542,3.208521299738132,89.98434855500001,90.000930299,186.14640915839655,14892.0,0.24,8.41
RD_LFP_ConstantPower_REPT_TS_150_0043_0_100,2,Rest,7,2025-11-27 00:35:53.658,2025-11-27 01:05:54.420,0.0,0.0,0.0,0.0,0.0,0.0,3.344978,3.648047,3.3646509961132707,0.0,0.0,0.0,1801.0,0.0,0.0
RD_LFP_ConstantPower_REPT_TS_150_0043_0_100,2,Rest,11,2025-11-27 05:52:18.008,2025-11-27 06:22:18.701,0.0,0.0,0.0,0.0,0.0,0.0,2.500985,2.718656,2.6832665791227095,0.0,0.0,0.0,1801.0,0.0,0.0
RD_LFP_ConstantPower_REPT_TS_150_0043_0_100,3,CP_Chg,4,2025-11-27 06:22:18.736,2025-11-27 06:40:09.752,27.69,32.88,32.88,27.69,0.0,8.644,2.737364,3.25,3.102134594216418,89.995203538,90.004634379,13.387164628731343,1071.0,0.22,5.19
RD_LFP_ConstantPower_REPT_TS_150_0043_0_100,3,CP_Chg,5,2025-11-27 06:40:09.792,2025-11-27 09:21:35.021,50.0,55.1,55.1,50.0,0.0,142.962,3.266795,3.600006,3.3881434228347267,179.98547232599998,180.011973119,242.14539291452465,9685.0,0.37,5.1
RD_LFP_ConstantPower_REPT_TS_150_0043_0_100,3,CP_Chg,6,2025-11-27 09:21:35.051,2025-11-27 09:21:39.062,73.98,74.71,74.71,73.98,0.0,0.083,3.61374,3.65001,3.636559666666667,269.999931768,270.034252702,0.175275,4.0,0.5,0.73
RD_LFP_ConstantPower_REPT_TS_150_0043_0_100,3,CP_DChg,8,2025-11-27 09:51:39.724,2025-11-27 09:51:39.724,75.5,75.5,75.5,75.5,0.0,0.0,3.312532,3.312532,3.312532,250.09620906299998,250.09620906299998,0.000887,0.0,0.5,0.0
RD_LFP_ConstantPower_REPT_TS_150_0043_0_100,3,CP_DChg,9,2025-11-27 09:51:39.755,2025-11-27 10:35:52.613,54.38,55.38,54.38,55.38,0.0,40.706,3.25,3.310242,3.2587014182366243,179.990760918,180.00072021,66.32422803617182,2653.0,0.37,1.0
RD_LFP_ConstantPower_REPT_TS_150_0043_0_100,3,CP_DChg,10,2025-11-27 10:35:52.640,2025-11-27 14:32:26.298,27.4,35.99,27.6,35.99,0.0,110.915,2.499966,3.284005,3.202586030994646,89.98552868,90.000746529,177.43405157952947,14194.0,0.24,8.39
RD_LFP_ConstantPower_REPT_TS_150_0043_0_100,3,Rest,7,2025-11-27 09:21:39.103,2025-11-27 09:51:39.701,0.0,0.0,0.0,0.0,0.0,0.0,3.346971,3.643756,3.367017032759578,0.0,0.0,0.0,1801.0,0.0,0.0
RD_LFP_ConstantPower_REPT_TS_150_0043_0_100,3,Rest,11,2025-11-27 14:32:26.327,2025-11-27 15:02:26.952,0.0,0.0,0.0,0.0,0.0,0.0,2.501453,2.731307,2.6984450999444753,0.0,0.0,0.0,1801.0,0.0,0.0
RD_LFP_ConstantPower_REPT_TS_150_0046_0_100,1,CC_DChg,2,2025-11-26 12:24:48.193,2025-11-26 12:25:07.014,49.99,50.0,49.99,50.0,0.0,0.266,2.499925,2.688577,2.5848416190476193,124.991660138,134.415347966,0.36123157142857143,19.0,0.33,0.01
RD_LFP_ConstantPower_REPT_TS_150_0046_0_100,1,CP_Chg,4,2025-11-26 12:55:07.368,2025-11-26 13:13:37.063,27.69,34.2,34.2,27.69,0.0,8.987,2.631366,3.25,3.0937282742805756,89.99529024899999,90.013930092,13.887223822841726,1110.0,0.23,6.51
RD_LFP_ConstantPower_REPT_TS_150_0046_0_100,1,CP_Chg,5,2025-11-26 13:13:37.094,2025-11-26 15:54:33.445,50.0,55.12,55.12,50.0,0.0,142.638,3.265825,3.600002,3.385399159262711,179.932610306,180.024787565,241.3954025752304,9656.0,0.37,5.12
RD_LFP_ConstantPower_REPT_TS_150_0046_0_100,1,CP_Chg,6,2025-11-26 15:54:33.476,2025-11-26 15:54:37.743,73.98,74.78,74.78,73.98,0.0,0.091,3.610719,3.650041,3.6344848333333335,269.9999155,270.034623584,0.17959216666666666,4.0,0.5,0.8
RD_LFP_ConstantPower_REPT_TS_150_0046_0_100,1,CP_DChg,8,2025-11-26 16:24:37.829,2025-11-26 16:24:37.829,75.5,75.5,75.5,75.5,0.0,0.0,3.300807,3.300807,3.300807,249.210852581,249.210852581,0.000933,0.0,0.5,0.0
RD_LFP_ConstantPower_REPT_TS_150_0046_0_100,1,CP_DChg,9,2025-11-26 16:24:37.860,2025-11-26 17:15:45.545,54.41,55.38,54.41,55.38,0.0,46.998,3.25,3.308268,3.2631258273053114,179.991912409,180.000381245,76.6991396493972,3068.0,0.37,0.97
RD_LFP_ConstantPower_REPT_TS_150_0046_0_100,1,CP_DChg,10,2025-11-26 17:15:45.581,2025-11-26 20:58:09.174,27.43,35.99,27.58,35.99,0.0,104.233,2.499984,3.280707,3.203444370026227,89.983199104,90.000750511,166.79678865695018,13344.0,0.24,8.41
RD_LFP_ConstantPower_REPT_TS_150_0046_0_100,1,Rest,1,2025-11-26 12:24:18.203,2025-11-26 12:24:48.166,0.0,0.0,0.0,0.0,0.0,0.0,2.711216,2.711239,2.7112282258064515,0.0,0.0,0.0,30.0,0.0,0.0
RD_LFP_ConstantPower_REPT_TS_150_0046_0_100,1,Rest,3,2025-11-26 12:25:07.053,2025-11-26 12:55:07.323,0.0,0.0,0.0,0.0,0.0,0.0,2.505942,2.613193,2.6091649178234313,0.0,0.0,0.0,1800.0,0.0,0.0
RD_LFP_ConstantPower_REPT_TS_150_0046_0_100,1,Rest,7,2025-11-26 15:54:37.774,2025-11-26 16:24:37.795,0.0,0.0,0.0,0.0,0.0,0.0,3.340025,3.644834,3.359431584119933,0.0,0.0,0.0,1800.0,0.0,0.0
RD_LFP_ConstantPower_REPT_TS_150_0046_0_100,1,Rest,11,2025-11-26 20:58:09.201,2025-11-26 21:28:09.540,0.0,0.0,0.0,0.0,0.0,0.0,2.501733,2.717273,2.680177844530816,0.0,0.0,0.0,1800.0,0.0,0.0
RD_LFP_ConstantPower_REPT_TS_150_0046_0_100,2,CP_Chg,4,2025-11-26 21:28:09.585,2025-11-26 21:46:28.225,27.69,32.88,32.88,27.69,0.0,8.864,2.737402,3.250001,3.1024872827272727,89.98454609000001,90.00496468600001,13.737169476363636,1099.0,0.22,5.19
RD_LFP_ConstantPower_REPT_TS_150_0046_0_100,2,CP_Chg,5,2025-11-26 21:46:28.248,2025-11-27 00:27:38.948,50.0,55.18,55.18,50.0,0.0,143.07,3.261769,3.600001,3.380341105562448,179.993784554,180.002344827,241.77036386765923,9671.0,0.37,5.18
RD_LFP_ConstantPower_REPT_TS_150_0046_0_100,2,CP_Chg,6,2025-11-27 00:27:38.979,2025-11-27 00:27:43.062,73.98,74.75,74.75,73.98,0.0,0.085,3.611823,3.65001,3.6353595,270.000068412,270.036166718,0.17597733333333332,4.0,0.5,0.77
RD_LFP_ConstantPower_REPT_TS_150_0046_0_100,2,CP_DChg,8,2025-11-27 00:57:43.378,2025-11-27 00:57:43.378,75.5,75.5,75.5,75.5,0.0,0.0,3.31011,3.31011,3.31011,249.912980609,249.912980609,0.000799,0.0,0.5,0.0
RD_LFP_ConstantPower_REPT_TS_150_0046_0_100,2,CP_DChg,9,2025-11-27 00:57:43.405,2025-11-27 01:49:01.707,54.26,55.38,54.26,55.38,0.0,47.171,3.25,3.317146,3.2629835834415584,179.991502323,180.000441984,76.97407216461039,3078.0,0.37,1.12
RD_LFP_ConstantPower_REPT_TS_150_0046_0_100,2,CP_DChg,10,2025-11-27 01:49:01.770,2025-11-27 05:32:53.240,27.43,35.99,27.57,35.99,0.0,104.851,2.49997,3.280992,3.205171007593806,89.982630195,90.000527745,167.88428300372243,13431.0,0.24,8.42
RD_LFP_ConstantPower_REPT_TS_150_0046_0_100,2,Rest,7,2025-11-27 00:27:43.089,2025-11-27 00:57:43.340,0.0,0.0,0.0,0.0,0.0,0.0,3.348531,3.644454,3.3692547212659636,0.0,0.0,0.0,1800.0,0.0,0.0
RD_LFP_ConstantPower_REPT_TS_150_0046_0_100,2,Rest,11,2025-11-27 05:32:53.278,2025-11-27 06:02:52.713,0.0,0.0,0.0,0.0,0.0,0.0,2.502787,2.712056,2.673623530260966,0.0,0.0,0.0,1799.0,0.0,0.0
RD_LFP_ConstantPower_REPT_TS_150_0046_0_100,3,CP_Chg,4,2025-11-27 06:02:52.759,2025-11-27 06:21:34.842,27.69,32.99,32.99,27.69,0.0,9.053,2.727788,3.250002,3.1022314942119324,89.99522277199999,90.00549991499999,14.024666258236866,1122.0,0.22,5.3
RD_LFP_ConstantPower_REPT_TS_150_0046_0_100,3,CP_Chg,5,2025-11-27 06:21:34.872,2025-11-27 09:02:51.223,50.0,55.13,55.13,50.0,0.0,143.176,3.264969,3.600003,3.3796902882091557,179.961965754,180.01089039,241.89539398015913,9676.0,0.37,5.13
RD_LFP_ConstantPower_REPT_TS_150_0046_0_100,3,CP_Chg,6,2025-11-27 09:02:51.251,2025-11-27 09:02:55.217,73.98,74.77,74.77,73.98,0.0,0.083,3.610891,3.650022,3.632493,269.999726271,270.03820188599997,0.1505236,4.0,0.5,0.79
RD_LFP_ConstantPower_REPT_TS_150_0046_0_100,3,CP_DChg,8,2025-11-27 09:32:55.384,2025-11-27 09:32:55.384,75.5,75.5,75.5,75.5,0.0,0.001,3.313547,3.313547,3.313547,250.172606314,250.172606314,0.000844,0.0,0.5,0.0
RD_LFP_ConstantPower_REPT_TS_150_0046_0_100,3,CP_DChg,9,2025-11-27 09:32:55.415,2025-11-27 10:27:14.055,54.18,55.38,54.18,55.38,0.0,49.905,3.25,3.322255,3.264493964723927,179.991533412,180.000322145,81.47406968680983,3259.0,0.37,1.2
RD_LFP_ConstantPower_REPT_TS_150_0046_0_100,3,CP_DChg,10,2025-11-27 10:27:14.086,2025-11-27 14:05:28.675,27.44,35.99,27.59,35.99,0.0,102.366,2.499993,3.279324,3.201429952202795,89.98401554399999,90.00059265399999,163.69681131182713,13095.0,0.24,8.4
RD_LFP_ConstantPower_REPT_TS_150_0046_0_100,3,Rest,7,2025-11-27 09:02:55.259,2025-11-27 09:32:55.349,0.0,0.0,0.0,0.0,0.0,0.0,3.351796,3.646736,3.372579894503054,0.0,0.0,0.0,1800.0,0.0,0.0
RD_LFP_ConstantPower_REPT_TS_150_0046_0_100,3,Rest,11,2025-11-27 14:05:28.715,2025-11-27 14:35:28.081,0.0,0.0,0.0,0.0,0.0,0.0,2.503516,2.719832,2.683186674625208,0.0,0.0,0.0,1799.0,0.0,0.0
RD_LFP_ConstantPower_REPT_TS_150_0049_0_100,1,CC_DChg,2,2025-11-26 12:24:48.600,2025-11-26 12:25:06.563,49.99,50.0,49.99,50.0,0.0,0.254,2.49994,2.686703,2.57858135,124.992627605,134.32152572899997,0.34213065,18.0,0.33,0.01
RD_LFP_ConstantPower_REPT_TS_150_0049_0_100,1,CP_Chg,4,2025-11-26 12:55:06.910,2025-11-26 13:11:55.827,27.69,34.07,34.07,27.69,0.0,8.162,2.641628,3.250001,3.095644306930693,89.995151411,90.01296897,12.612268987128713,1009.0,0.23,6.38
RD_LFP_ConstantPower_REPT_TS_150_0049_0_100,1,CP_Chg,5,2025-11-26 13:11:55.853,2025-11-26 15:48:06.755,50.0,55.08,55.08,50.0,0.0,137.924,3.268222,3.600009,3.3977420279556125,179.9887223,180.000874181,234.27046430623133,9371.0,0.37,5.08
RD_LFP_ConstantPower_REPT_TS_150_0049_0_100,1,CP_Chg,6,2025-11-26 15:48:06.787,2025-11-26 15:48:11.134,73.98,74.79,74.79,73.98,0.0,0.091,3.610284,3.650012,3.635301666666667,269.999428309,270.030857915,0.18001416666666667,4.0,0.5,0.81
RD_LFP_ConstantPower_REPT_TS_150_0049_0_100,1,CP_DChg,8,2025-11-26 16:18:11.242,2025-11-26 16:18:11.242,75.5,75.5,75.5,75.5,0.0,0.0,3.29639,3.29639,3.29639,248.87714832499998,248.87714832499998,0.000881,0.0,0.5,0.0
RD_LFP_ConstantPower_REPT_TS_150_0049_0_100,1,CP_DChg,9,2025-11-26 16:18:11.270,2025-11-26 16:53:57.112,54.55,55.38,54.55,55.38,0.0,32.948,3.249997,3.299951,3.2562017927340476,179.99089256599999,180.00045323799998,53.64936298276665,2146.0,0.37,0.83
RD_LFP_ConstantPower_REPT_TS_150_0049_0_100,1,CP_DChg,10,2025-11-26 16:53:57.135,2025-11-26 20:54:46.797,27.4,35.99,27.59,35.99,0.0,112.844,2.499976,3.284241,3.2039895352941175,89.983946138,90.000778637,180.60901808110725,14450.0,0.24,8.4
RD_LFP_ConstantPower_REPT_TS_150_0049_0_100,1,Rest,1,2025-11-26 12:24:18.648,2025-11-26 12:24:48.577,0.0,0.0,0.0,0.0,0.0,0.0,2.716983,2.717015,2.7169976451612903,0.0,0.0,0.0,30.0,0.0,0.0
RD_LFP_ConstantPower_REPT_TS_150_0049_0_100,1,Rest,3,2025-11-26 12:25:06.595,2025-11-26 12:55:06.879,0.0,0.0,0.0,0.0,0.0,0.0,2.502331,2.631645,2.628182223764575,0.0,0.0,0.0,1800.0,0.0,0.0
RD_LFP_ConstantPower_REPT_TS_150_0049_0_100,1,Rest,7,2025-11-26 15:48:11.161,2025-11-26 16:18:11.215,0.0,0.0,0.0,0.0,0.0,0.0,3.340029,3.647586,3.358244326485286,0.0,0.0,0.0,1800.0,0.0,0.0
RD_LFP_ConstantPower_REPT_TS_150_0049_0_100,1,Rest,11,2025-11-26 20:54:46.825,2025-11-26 21:24:47.209,0.0,0.0,0.0,0.0,0.0,0.0,2.501228,2.716417,2.682488496946141,0.0,0.0,0.0,1800.0,0.0,0.0
RD_LFP_ConstantPower_REPT_TS_150_0049_0_100,2,CP_Chg,4,2025-11-26 21:24:47.243,2025-11-26 21:41:44.086,27.69,32.87,32.87,27.69,0.0,8.215,2.737691,3.250002,3.1016663199214918,89.99392719299999,90.005371208,12.72468178410206,1017.0,0.22,5.18
RD_LFP_ConstantPower_REPT_TS_150_0049_0_100,2,CP_Chg,5,2025-11-26 21:41:44.118,2025-11-27 00:17:52.272,50.0,55.26,55.26,50.0,0.0,138.164,3.257335,3.600004,3.390581700501654,179.99131189899998,180.000589159,234.19555793158287,9368.0,0.37,5.26
RD_LFP_ConstantPower_REPT_TS_150_0049_0_100,2,CP_Chg,6,2025-11-27 00:17:52.295,2025-11-27 00:17:56.609,73.98,74.76,74.76,73.98,0.0,0.089,3.611455,3.650001,3.635631833333333,270.000135355,270.031817493,0.1785576666666667,4.0,0.5,0.78
RD_LFP_ConstantPower_REPT_TS_150_0049_0_100,2,CP_DChg,8,2025-11-27 00:47:57.014,2025-11-27 00:47:57.014,75.5,75.5,75.5,75.5,0.0,0.0,3.311126,3.311126,3.311126,249.990003067,249.990003067,0.000634,0.0,0.5,0.0
RD_LFP_ConstantPower_REPT_TS_150_0049_0_100,2,CP_DChg,9,2025-11-27 00:47:57.034,2025-11-27 01:24:10.157,54.48,55.38,54.6,55.38,0.0,33.369,3.25,3.303835,3.256470052413793,179.989701655,180.00052373399998,54.34929194850575,2173.0,0.37,0.78
RD_LFP_ConstantPower_REPT_TS_150_0049_0_100,2,CP_DChg,10,2025-11-27 01:24:10.176,2025-11-27 05:25:40.088,27.4,35.99,27.67,35.99,0.0,113.128,2.499991,3.28425,3.20498714512456,89.983852376,90.000757529,181.12147430881237,14490.0,0.24,8.32
RD_LFP_ConstantPower_REPT_TS_150_0049_0_100,2,Rest,7,2025-11-27 00:17:56.628,2025-11-27 00:47:56.991,0.0,0.0,0.0,0.0,0.0,0.0,3.345459,3.647608,3.365007128262077,0.0,0.0,0.0,1800.0,0.0,0.0
RD_LFP_ConstantPower_REPT_TS_150_0049_0_100,2,Rest,11,2025-11-27 05:25:40.119,2025-11-27 05:55:40.929,0.0,0.0,0.0,0.0,0.0,0.0,2.502168,2.714425,2.6796822659633537,0.0,0.0,0.0,1801.0,0.0,0.0
RD_LFP_ConstantPower_REPT_TS_150_0049_0_100,3,CP_Chg,4,2025-11-27 05:55:40.962,2025-11-27 06:12:55.925,27.69,32.93,32.93,27.69,0.0,8.357,2.733344,3.250001,3.101441774349084,89.994839276,90.005402815,12.949687557377048,1035.0,0.22,5.24
RD_LFP_ConstantPower_REPT_TS_150_0049_0_100,3,CP_Chg,5,2025-11-27 06:12:55.954,2025-11-27 08:49:08.669,50.0,55.27,55.27,50.0,0.0,138.27,3.256692,3.600003,3.389660783420463,179.99094024200002,180.001392001,234.29554308439137,9373.0,0.37,5.27
RD_LFP_ConstantPower_REPT_TS_150_0049_0_100,3,CP_Chg,6,2025-11-27 08:49:08.693,2025-11-27 08:49:12.898,73.98,74.8,74.8,73.98,0.0,0.087,3.609691,3.650033,3.6354969999999995,270.000082301,270.031511421,0.17766516666666665,4.0,0.5,0.82
RD_LFP_ConstantPower_REPT_TS_150_0049_0_100,3,CP_DChg,8,2025-11-27 09:19:12.556,2025-11-27 09:19:12.556,75.5,75.5,75.5,75.5,0.0,0.0,3.330551,3.330551,3.330551,251.456347378,251.456347378,0.001324,0.0,0.5,0.0
RD_LFP_ConstantPower_REPT_TS_150_0049_0_100,3,CP_DChg,9,2025-11-27 09:19:12.598,2025-11-27 09:57:46.451,54.43,55.38,54.43,55.38,0.0,35.516,3.249999,3.306931,3.257344249676026,179.99069479800002,180.000660878,57.849315021598265,2314.0,0.37,0.95
RD_LFP_ConstantPower_REPT_TS_150_0049_0_100,3,CP_DChg,10,2025-11-27 09:57:46.472,2025-11-27 13:54:53.539,27.4,35.99,27.67,35.99,0.0,111.193,2.499991,3.28401,3.2019913589148925,89.984703554,90.000774359,177.84656867046175,14227.0,0.24,8.32
RD_LFP_ConstantPower_REPT_TS_150_0049_0_100,3,Rest,7,2025-11-27 08:49:12.919,2025-11-27 09:19:12.530,0.0,0.0,0.0,0.0,0.0,0.0,3.34728,3.648656,3.3672122587451416,0.0,0.0,0.0,1800.0,0.0,0.0
RD_LFP_ConstantPower_REPT_TS_150_0049_0_100,3,Rest,11,2025-11-27 13:54:53.560,2025-11-27 14:24:53.713,0.0,0.0,0.0,0.0,0.0,0.0,2.502639,2.72245,2.688850811771238,0.0,0.0,0.0,1800.0,0.0,0.0
RD_LFP_ConstantPower_REPT_TS_150_0050_0_100,1,CC_DChg,2,2025-11-26 12:24:48.425,2025-11-26 12:25:08.883,49.99,50.0,49.99,50.0,0.0,0.289,2.499931,2.686163,2.584850909090909,124.992160121,134.29447743,0.38022290909090906,20.0,0.33,0.01
RD_LFP_ConstantPower_REPT_TS_150_0050_0_100,1,CP_Chg,4,2025-11-26 12:55:09.161,2025-11-26 13:12:47.408,27.69,34.05,34.05,27.69,0.0,8.568,2.642868,3.250002,3.0943057066037736,89.994764616,90.012115033,13.237237089622642,1058.0,0.23,6.36
RD_LFP_ConstantPower_REPT_TS_150_0050_0_100,1,CP_Chg,5,2025-11-26 13:12:47.427,2025-11-26 15:47:27.551,50.0,55.21,55.21,50.0,0.0,136.936,3.260492,3.600006,3.3889372524512447,179.991860433,180.001100119,231.99556619933193,9280.0,0.37,5.21
RD_LFP_ConstantPower_REPT_TS_150_0050_0_100,1,CP_Chg,6,2025-11-26 15:47:27.583,2025-11-26 15:47:31.734,73.98,74.87,74.87,73.98,0.0,0.086,3.606274,3.650049,3.6346923333333336,269.999758142,270.03379271,0.17710066666666666,4.0,0.5,0.89
RD_LFP_ConstantPower_REPT_TS_150_0050_0_100,1,CP_DChg,8,2025-11-26 16:17:31.874,2025-11-26 16:17:31.874,75.5,75.5,75.5,75.5,0.0,0.0,3.300837,3.300837,3.300837,249.213368444,249.213368444,0.000865,0.0,0.5,0.0
RD_LFP_ConstantPower_REPT_TS_150_0050_0_100,1,CP_DChg,9,2025-11-26 16:17:31.905,2025-11-26 17:06:08.644,54.45,55.38,54.45,55.38,0.0,44.704,3.25,3.305615,3.2628070962658446,179.991391752,180.00055839200002,72.94912646008908,2917.0,0.37,0.93
RD_LFP_ConstantPower_REPT_TS_150_0050_0_100,1,CP_DChg,10,2025-11-26 17:06:08.663,2025-11-26 20:40:09.478,27.42,35.99,27.63,35.99,0.0,100.524,2.499962,3.281673,3.196337515380422,89.98418472,90.00078599999999,160.49691731298185,12841.0,0.24,8.36
RD_LFP_ConstantPower_REPT_TS_150_0050_0_100,1,Rest,1,2025-11-26 12:24:18.456,2025-11-26 12:24:48.383,0.0,0.0,0.0,0.0,0.0,0.0,2.717656,2.717693,2.7176807096774196,0.0,0.0,0.0,30.0,0.0,0.0
RD_LFP_ConstantPower_REPT_TS_150_0050_0_100,1,Rest,3,2025-11-26 12:25:08.902,2025-11-26 12:55:09.138,0.0,0.0,0.0,0.0,0.0,0.0,2.501538,2.62155,2.617952179900055,0.0,0.0,0.0,1800.0,0.0,0.0
RD_LFP_ConstantPower_REPT_TS_150_0050_0_100,1,Rest,7,2025-11-26 15:47:31.754,2025-11-26 16:17:31.851,0.0,0.0,0.0,0.0,0.0,0.0,3.340927,3.648873,3.360294359800111,0.0,0.0,0.0,1800.0,0.0,0.0
RD_LFP_ConstantPower_REPT_TS_150_0050_0_100,1,Rest,11,2025-11-26 20:40:09.527,2025-11-26 21:10:09.689,0.0,0.0,0.0,0.0,0.0,0.0,2.502298,2.702657,2.6698961510272072,0.0,0.0,0.0,1800.0,0.0,0.0
RD_LFP_ConstantPower_REPT_TS_150_0050_0_100,2,CP_Chg,4,2025-11-26 21:10:09.725,2025-11-26 21:27:53.571,27.69,33.18,33.18,27.69,0.0,8.595,2.712321,3.250002,3.100073828169014,89.994773612,90.005771592,13.299718548356807,1064.0,0.22,5.49
RD_LFP_ConstantPower_REPT_TS_150_0050_0_100,2,CP_Chg,5,2025-11-26 21:27:53.612,2025-11-27 00:02:35.417,50.0,55.25,55.25,50.0,0.0,137.227,3.257627,3.60001,3.382378311214047,179.990624878,180.00245779300002,232.04558770526768,9282.0,0.37,5.25
RD_LFP_ConstantPower_REPT_TS_150_0050_0_100,2,CP_Chg,6,2025-11-27 00:02:35.454,2025-11-27 00:02:39.314,73.98,74.73,74.73,73.98,0.0,0.08,3.613006,3.65007,3.633761,269.999717987,270.0382906,0.1479202,4.0,0.5,0.75
RD_LFP_ConstantPower_REPT_TS_150_0050_0_100,2,CP_DChg,8,2025-11-27 00:32:39.783,2025-11-27 00:32:39.783,75.5,75.5,75.5,75.5,0.0,0.001,3.328437,3.328437,3.328437,251.296680627,251.296680627,0.0015365,0.0,0.5,0.0
RD_LFP_ConstantPower_REPT_TS_150_0050_0_100,2,CP_DChg,9,2025-11-27 00:32:39.829,2025-11-27 01:21:24.883,54.31,55.38,54.32,55.38,0.0,44.83,3.249999,3.314358,3.2631080269900923,179.983668424,180.000481106,73.1491185971985,2925.0,0.37,1.06
RD_LFP_ConstantPower_REPT_TS_150_0050_0_100,2,CP_DChg,10,2025-11-27 01:21:24.910,2025-11-27 04:56:44.194,27.42,35.99,27.59,35.99,0.0,101.099,2.499969,3.282003,3.1973792032665065,89.98419668199999,90.000614411,161.47186478016874,12919.0,0.24,8.4
RD_LFP_ConstantPower_REPT_TS_150_0050_0_100,2,Rest,7,2025-11-27 00:02:39.344,2025-11-27 00:32:39.756,0.0,0.0,0.0,0.0,0.0,0.0,3.352721,3.644644,3.3733722382009996,0.0,0.0,0.0,1800.0,0.0,0.0
RD_LFP_ConstantPower_REPT_TS_150_0050_0_100,2,Rest,11,2025-11-27 04:56:44.226,2025-11-27 05:26:44.330,0.0,0.0,0.0,0.0,0.0,0.0,2.502101,2.700607,2.6666770888395335,0.0,0.0,0.0,1800.0,0.0,0.0
RD_LFP_ConstantPower_REPT_TS_150_0050_0_100,3,CP_Chg,4,2025-11-27 05:26:44.365,2025-11-27 05:44:44.011,27.69,33.08,33.08,27.69,0.0,8.728,2.720397,3.25,3.1001554639556375,89.994609909,90.005574053,13.51218966081331,1080.0,0.22,5.39
RD_LFP_ConstantPower_REPT_TS_150_0050_0_100,3,CP_Chg,5,2025-11-27 05:44:44.042,2025-11-27 08:19:28.231,50.0,55.16,55.16,50.0,0.0,137.293,3.262999,3.600018,3.381543776736672,179.991812711,180.00334441200002,232.09558254098008,9284.0,0.37,5.16
RD_LFP_ConstantPower_REPT_TS_150_0050_0_100,3,CP_Chg,6,2025-11-27 08:19:28.262,2025-11-27 08:19:31.991,73.98,74.72,74.72,73.98,0.0,0.077,3.613707,3.650018,3.6341355999999996,269.99974942,270.038341869,0.14615240000000002,4.0,0.5,0.74
RD_LFP_ConstantPower_REPT_TS_150_0050_0_100,3,CP_DChg,8,2025-11-27 08:49:32.760,2025-11-27 08:49:32.760,75.5,75.5,75.5,75.5,0.0,0.001,3.321454,3.321454,3.321454,250.769810215,250.769810215,0.000884,0.0,0.5,0.0
RD_LFP_ConstantPower_REPT_TS_150_0050_0_100,3,CP_DChg,9,2025-11-27 08:49:32.790,2025-11-27 09:39:31.754,54.18,55.38,54.18,55.38,0.0,45.946,3.25,3.322341,3.2635393936666666,179.990015641,180.000493462,74.97415637333333,2999.0,0.37,1.2
RD_LFP_ConstantPower_REPT_TS_150_0050_0_100,3,CP_DChg,10,2025-11-27 09:39:31.774,2025-11-27 13:12:40.158,27.43,35.99,27.61,35.99,0.0,100.153,2.499983,3.281466,3.1958535700883433,89.98550141,90.000555671,159.8718891314987,12788.0,0.24,8.38
RD_LFP_ConstantPower_REPT_TS_150_0050_0_100,3,Rest,7,2025-11-27 08:19:32.017,2025-11-27 08:49:32.736,0.0,0.0,0.0,0.0,0.0,0.0,3.357297,3.64534,3.3774492731815657,0.0,0.0,0.0,1801.0,0.0,0.0
RD_LFP_ConstantPower_REPT_TS_150_0050_0_100,3,Rest,11,2025-11-27 13:12:40.197,2025-11-27 13:42:40.509,0.0,0.0,0.0,0.0,0.0,0.0,2.501615,2.706919,2.673914707940033,0.0,0.0,0.0,1800.0,0.0,0.0
RD_LFP_ConstantPower_REPT_TS_150_0056_0_100,1,CC_DChg,2,2025-11-26 12:24:48.475,2025-11-26 12:25:07.266,50.0,50.0,50.0,50.0,0.0,0.266,2.499993,2.679697,2.5817115238095236,124.995120013,133.971598898,0.3607294761904762,19.0,0.33,0.0
RD_LFP_ConstantPower_REPT_TS_150_0056_0_100,1,CP_Chg,4,2025-11-26 12:55:07.655,2025-11-26 13:13:22.917,27.69,34.1,34.1,27.69,0.0,8.872,2.639472,3.250001,3.0930986362807658,89.988697172,90.013093668,13.699736735642663,1095.0,0.23,6.41
RD_LFP_ConstantPower_REPT_TS_150_0056_0_100,1,CP_Chg,5,2025-11-26 13:13:22.947,2025-11-26 15:51:50.347,50.0,55.14,55.14,50.0,0.0,140.298,3.264689,3.600002,3.38873753712663,179.903594843,180.000379293,237.67046334402607,9507.0,0.37,5.14
RD_LFP_ConstantPower_REPT_TS_150_0056_0_100,1,CP_Chg,6,2025-11-26 15:51:50.370,2025-11-26 15:51:54.631,73.98,74.81,74.81,73.98,0.0,0.089,3.608918,3.650041,3.6347566666666666,269.999709687,270.033752604,0.17844033333333334,4.0,0.5,0.83
RD_LFP_ConstantPower_REPT_TS_150_0056_0_100,1,CP_DChg,8,2025-11-26 16:21:54.928,2025-11-26 16:21:54.928,75.5,75.5,75.5,75.5,0.0,0.001,3.299255,3.299255,3.299255,249.09402303899998,249.09402303899998,0.0014615,0.0,0.5,0.0
RD_LFP_ConstantPower_REPT_TS_150_0056_0_100,1,CP_DChg,9,2025-11-26 16:21:54.979,2025-11-26 17:11:13.330,54.44,55.38,54.44,55.38,0.0,45.353,3.25,3.306218,3.26186325472973,179.99133358499998,180.000264803,73.97433658918919,2958.0,0.37,0.94
RD_LFP_ConstantPower_REPT_TS_150_0056_0_100,1,CP_DChg,10,2025-11-26 17:11:13.362,2025-11-26 20:51:29.196,27.43,36.0,27.57,36.0,0.0,103.349,2.499978,3.280913,3.2001042169176066,89.987658102,90.000503374,165.1968140018915,13216.0,0.24,8.43
RD_LFP_ConstantPower_REPT_TS_150_0056_0_100,1,Rest,1,2025-11-26 12:24:18.500,2025-11-26 12:24:48.426,0.0,0.0,0.0,0.0,0.0,0.0,2.710212,2.710256,2.7102254193548387,0.0,0.0,0.0,30.0,0.0,0.0
RD_LFP_ConstantPower_REPT_TS_150_0056_0_100,1,Rest,3,2025-11-26 12:25:07.296,2025-11-26 12:55:07.609,0.0,0.0,0.0,0.0,0.0,0.0,2.504653,2.616658,2.6128532754025544,0.0,0.0,0.0,1800.0,0.0,0.0
RD_LFP_ConstantPower_REPT_TS_150_0056_0_100,1,Rest,7,2025-11-26 15:51:54.672,2025-11-26 16:21:54.892,0.0,0.0,0.0,0.0,0.0,0.0,3.337454,3.645197,3.354863965574681,0.0,0.0,0.0,1800.0,0.0,0.0
RD_LFP_ConstantPower_REPT_TS_150_0056_0_100,1,Rest,11,2025-11-26 20:51:29.223,2025-11-26 21:21:29.802,0.0,0.0,0.0,0.0,0.0,0.0,2.502649,2.738794,2.7074373636868403,0.0,0.0,0.0,1801.0,0.0,0.0
RD_LFP_ConstantPower_REPT_TS_150_0056_0_100,2,CP_Chg,4,2025-11-26 21:21:29.838,2025-11-26 21:39:27.135,27.69,32.74,32.74,27.69,0.0,8.688,2.749031,3.25,3.104941998146432,89.99499833099999,90.004266977,13.474676327154773,1077.0,0.22,5.05
