Repository: VKC-Turno/constant_power_test

File: post_processing/Summary/eda_summary.csv (part 3 of 3)
Cell,Cycle No,Step name,Step No,Start,End,Current_min,Current_max,Current_initial,Current_final,Capacity_min,Capacity_max,Volt_min,Volt_max,Volt_mean,Power_min_W,Power_max_W,Energy_mean_Wh,Duration_s,c_rate,Current_drop_A
RD_LFP_ConstantPower_REPT_TS_150_0056_0_100,2,CP_Chg,5,2025-11-26 21:39:27.163,2025-11-27 00:18:10.188,50.0,55.16,55.16,50.0,0.0,140.787,3.262946,3.600001,3.382576405606888,179.990768586,180.00949039900001,238.07046703632926,9523.0,0.37,5.16
RD_LFP_ConstantPower_REPT_TS_150_0056_0_100,2,CP_Chg,6,2025-11-27 00:18:10.229,2025-11-27 00:18:14.335,73.98,74.81,74.81,73.98,0.0,0.085,3.609379,3.650023,3.635132666666667,270.000040049,270.034634922,0.17663816666666668,4.0,0.5,0.83
RD_LFP_ConstantPower_REPT_TS_150_0056_0_100,2,CP_DChg,8,2025-11-27 00:48:14.740,2025-11-27 00:48:14.740,75.5,75.5,75.5,75.5,0.0,0.001,3.307887,3.307887,3.307887,249.745154251,249.745154251,0.000867,0.0,0.5,0.0
RD_LFP_ConstantPower_REPT_TS_150_0056_0_100,2,CP_DChg,9,2025-11-27 00:48:14.771,2025-11-27 01:37:46.381,54.35,55.38,54.35,55.38,0.0,45.549,3.25,3.311902,3.2618610154725864,179.990388996,180.000868666,74.29916778170198,2972.0,0.37,1.03
RD_LFP_ConstantPower_REPT_TS_150_0056_0_100,2,CP_DChg,10,2025-11-27 01:37:46.408,2025-11-27 05:19:35.109,27.43,36.0,27.6,36.0,0.0,104.033,2.499965,3.281328,3.201490192937641,89.987522657,90.00047021,166.35928817528173,13309.0,0.24,8.4
RD_LFP_ConstantPower_REPT_TS_150_0056_0_100,2,Rest,7,2025-11-27 00:18:14.363,2025-11-27 00:48:14.712,0.0,0.0,0.0,0.0,0.0,0.0,3.342542,3.645053,3.3613188073292615,0.0,0.0,0.0,1800.0,0.0,0.0
RD_LFP_ConstantPower_REPT_TS_150_0056_0_100,2,Rest,11,2025-11-27 05:19:35.149,2025-11-27 05:49:35.717,0.0,0.0,0.0,0.0,0.0,0.0,2.502711,2.734641,2.702213955580233,0.0,0.0,0.0,1801.0,0.0,0.0
RD_LFP_ConstantPower_REPT_TS_150_0056_0_100,3,CP_Chg,4,2025-11-27 05:49:35.763,2025-11-27 06:07:50.594,27.69,32.69,32.69,27.69,0.0,8.832,2.753498,3.25,3.104421946167883,89.994761279,90.004241384,13.687193802919708,1095.0,0.22,5.0
RD_LFP_ConstantPower_REPT_TS_150_0056_0_100,3,CP_Chg,5,2025-11-27 06:07:50.624,2025-11-27 08:46:41.410,50.0,55.2,55.2,50.0,0.0,140.936,3.260735,3.6,3.381717257475606,179.98968086600001,180.018698618,238.24545500430176,9531.0,0.37,5.2
RD_LFP_ConstantPower_REPT_TS_150_0056_0_100,3,CP_Chg,6,2025-11-27 08:46:41.459,2025-11-27 08:46:45.500,73.98,74.74,74.74,73.98,0.0,0.084,3.612313,3.650041,3.635825333333333,269.999748769,270.036501384,0.17579333333333333,4.0,0.5,0.76
RD_LFP_ConstantPower_REPT_TS_150_0056_0_100,3,CP_DChg,8,2025-11-27 09:16:45.905,2025-11-27 09:16:45.905,75.5,75.5,75.5,75.5,0.0,0.001,3.30991,3.30991,3.30991,249.898307607,249.898307607,0.00144,0.0,0.5,0.0
RD_LFP_ConstantPower_REPT_TS_150_0056_0_100,3,CP_DChg,9,2025-11-27 09:16:45.953,2025-11-27 10:08:14.009,54.31,55.38,54.31,55.38,0.0,47.313,3.25,3.314204,3.26300282227258,179.988403537,180.00313820300002,77.19907073195209,3088.0,0.37,1.07
RD_LFP_ConstantPower_REPT_TS_150_0056_0_100,3,CP_DChg,10,2025-11-27 10:08:14.040,2025-11-27 13:46:23.195,27.43,36.0,27.64,36.0,0.0,102.439,2.499987,3.280526,3.198296447066911,89.988972055,90.000533318,163.63431553536512,13089.0,0.24,8.36
RD_LFP_ConstantPower_REPT_TS_150_0056_0_100,3,Rest,7,2025-11-27 08:46:45.531,2025-11-27 09:16:45.873,0.0,0.0,0.0,0.0,0.0,0.0,3.34445,3.645904,3.3635290316490836,0.0,0.0,0.0,1800.0,0.0,0.0
RD_LFP_ConstantPower_REPT_TS_150_0056_0_100,3,Rest,11,2025-11-27 13:46:23.215,2025-11-27 14:16:23.061,0.0,0.0,0.0,0.0,0.0,0.0,2.500556,2.754093,2.723553660188784,0.0,0.0,0.0,1800.0,0.0,0.0
RD_LFP_ConstantPower_REPT_TS_150_0057_0_100,1,CC_DChg,2,2025-11-26 12:24:48.559,2025-11-26 12:25:05.461,50.0,50.0,50.0,50.0,0.0,0.239,2.499914,2.665281,2.574495631578947,124.991182655,133.25096347,0.3232988947368421,17.0,0.33,0.0
RD_LFP_ConstantPower_REPT_TS_150_0057_0_100,1,CP_Chg,4,2025-11-26 12:55:05.815,2025-11-26 13:12:57.269,27.69,34.1,34.1,27.69,0.0,8.677,2.639003,3.25,3.0937152600186395,89.99357716200001,90.01341474399999,13.399723840633737,1071.0,0.23,6.41
RD_LFP_ConstantPower_REPT_TS_150_0057_0_100,1,CP_Chg,5,2025-11-26 13:12:57.307,2025-11-26 15:45:41.920,50.0,55.05,55.05,50.0,0.0,135.161,3.269651,3.600005,3.390727321767594,179.991852437,180.000757905,229.0956226880524,9165.0,0.37,5.05
RD_LFP_ConstantPower_REPT_TS_150_0057_0_100,1,CP_Chg,6,2025-11-26 15:45:41.944,2025-11-26 15:45:46.166,73.98,74.74,74.74,73.98,0.0,0.087,3.612449,3.650057,3.635787833333333,269.999878608,270.03154254400005,0.17792149999999998,4.0,0.5,0.76
RD_LFP_ConstantPower_REPT_TS_150_0057_0_100,1,CP_DChg,8,2025-11-26 16:15:46.506,2025-11-26 16:15:46.506,75.5,75.5,75.5,75.5,0.0,0.001,3.298009,3.298009,3.298009,248.999415659,248.999415659,0.0006535,0.0,0.5,0.0
RD_LFP_ConstantPower_REPT_TS_150_0057_0_100,1,CP_DChg,9,2025-11-26 16:15:46.529,2025-11-26 16:56:24.146,54.54,55.38,54.54,55.38,0.0,37.404,3.249999,3.300623,3.2592774930327866,179.99202516399998,180.000518048,60.97426805409836,2438.0,0.37,0.84
RD_LFP_ConstantPower_REPT_TS_150_0057_0_100,1,CP_DChg,10,2025-11-26 16:56:24.173,2025-11-26 20:42:29.943,27.41,35.99,27.57,35.99,0.0,106.11,2.499979,3.283085,3.198948792938228,89.98364413099999,90.000470795,169.55921031446263,13566.0,0.24,8.42
RD_LFP_ConstantPower_REPT_TS_150_0057_0_100,1,Rest,1,2025-11-26 12:24:18.593,2025-11-26 12:24:48.521,0.0,0.0,0.0,0.0,0.0,0.0,2.702932,2.702961,2.7029472258064517,0.0,0.0,0.0,30.0,0.0,0.0
RD_LFP_ConstantPower_REPT_TS_150_0057_0_100,1,Rest,3,2025-11-26 12:25:05.491,2025-11-26 12:55:05.775,0.0,0.0,0.0,0.0,0.0,0.0,2.504299,2.614667,2.611464047196002,0.0,0.0,0.0,1800.0,0.0,0.0
RD_LFP_ConstantPower_REPT_TS_150_0057_0_100,1,Rest,7,2025-11-26 15:45:46.216,2025-11-26 16:15:46.466,0.0,0.0,0.0,0.0,0.0,0.0,3.338531,3.642108,3.356714784564131,0.0,0.0,0.0,1800.0,0.0,0.0
RD_LFP_ConstantPower_REPT_TS_150_0057_0_100,1,Rest,11,2025-11-26 20:42:29.973,2025-11-26 21:12:30.101,0.0,0.0,0.0,0.0,0.0,0.0,2.504011,2.708274,2.6743816229872297,0.0,0.0,0.0,1800.0,0.0,0.0
RD_LFP_ConstantPower_REPT_TS_150_0057_0_100,2,CP_Chg,4,2025-11-26 21:12:30.135,2025-11-26 21:30:23.009,27.69,33.01,33.01,27.69,0.0,8.659,2.72686,3.250001,3.1008476918063317,89.99473868199999,90.00554482700001,13.412185066108009,1073.0,0.22,5.32
RD_LFP_ConstantPower_REPT_TS_150_0057_0_100,2,CP_Chg,5,2025-11-26 21:30:23.047,2025-11-27 00:03:12.835,50.0,55.09,55.09,50.0,0.0,135.496,3.267551,3.600014,3.3844903654999454,179.99117817599998,180.001879136,229.24556210729475,9170.0,0.37,5.09
RD_LFP_ConstantPower_REPT_TS_150_0057_0_100,2,CP_Chg,6,2025-11-27 00:03:12.864,2025-11-27 00:03:16.887,73.98,74.71,74.71,73.98,0.0,0.084,3.614072,3.650062,3.636481,269.999798236,270.035674688,0.17553916666666666,4.0,0.5,0.73
RD_LFP_ConstantPower_REPT_TS_150_0057_0_100,2,CP_DChg,8,2025-11-27 00:33:17.349,2025-11-27 00:33:17.349,75.5,75.5,75.5,75.5,0.0,0.0,3.302283,3.302283,3.302283,249.322356593,249.322356593,0.000949,0.0,0.5,0.0
RD_LFP_ConstantPower_REPT_TS_150_0057_0_100,2,CP_DChg,9,2025-11-27 00:33:17.382,2025-11-27 01:13:45.933,54.41,55.38,54.41,55.38,0.0,37.246,3.25,3.308274,3.259901095473251,179.990669779,180.000466718,60.72439881234568,2429.0,0.37,0.97
RD_LFP_ConstantPower_REPT_TS_150_0057_0_100,2,CP_DChg,10,2025-11-27 01:13:45.968,2025-11-27 05:01:54.879,27.41,35.99,27.56,35.99,0.0,107.02,2.499968,3.28326,3.2005029589451386,89.98319319999999,90.000521186,171.09677707845717,13689.0,0.24,8.43
RD_LFP_ConstantPower_REPT_TS_150_0057_0_100,2,Rest,7,2025-11-27 00:03:16.916,2025-11-27 00:33:17.318,0.0,0.0,0.0,0.0,0.0,0.0,3.345529,3.646666,3.3652410305385896,0.0,0.0,0.0,1800.0,0.0,0.0
RD_LFP_ConstantPower_REPT_TS_150_0057_0_100,2,Rest,11,2025-11-27 05:01:54.909,2025-11-27 05:31:54.955,0.0,0.0,0.0,0.0,0.0,0.0,2.502945,2.704029,2.669022961687951,0.0,0.0,0.0,1800.0,0.0,0.0
RD_LFP_ConstantPower_REPT_TS_150_0057_0_100,3,CP_Chg,4,2025-11-27 05:31:54.989,2025-11-27 05:50:06.966,27.69,33.04,33.04,27.69,0.0,8.825,2.723775,3.250002,3.1003662851919565,89.995349529,90.005051651,13.662182635283365,1092.0,0.22,5.35
RD_LFP_ConstantPower_REPT_TS_150_0057_0_100,3,CP_Chg,5,2025-11-27 05:50:07.004,2025-11-27 08:23:03.714,50.0,55.1,55.1,50.0,0.0,135.632,3.266837,3.6,3.383251915113872,179.991832967,180.00172177299999,229.39563369510734,9177.0,0.37,5.1
RD_LFP_ConstantPower_REPT_TS_150_0057_0_100,3,CP_Chg,6,2025-11-27 08:23:03.758,2025-11-27 08:23:07.680,73.98,74.71,74.71,73.98,0.0,0.082,3.613852,3.650037,3.6338757999999998,269.999881411,270.03648742800004,0.1491222,4.0,0.5,0.73
RD_LFP_ConstantPower_REPT_TS_150_0057_0_100,3,CP_DChg,8,2025-11-27 08:53:07.584,2025-11-27 08:53:07.584,75.5,75.5,75.5,75.5,0.0,0.001,3.310629,3.310629,3.310629,249.95273117600001,249.95273117600001,0.000809,0.0,0.5,0.0
RD_LFP_ConstantPower_REPT_TS_150_0057_0_100,3,CP_DChg,9,2025-11-27 08:53:07.612,2025-11-27 09:36:17.775,54.33,55.38,54.33,55.38,0.0,39.717,3.249998,3.313008,3.260761181712963,179.991629241,180.000611662,64.77415544290123,2590.0,0.37,1.05
RD_LFP_ConstantPower_REPT_TS_150_0057_0_100,3,CP_DChg,10,2025-11-27 09:36:17.814,2025-11-27 13:19:29.413,27.42,35.99,27.56,35.99,0.0,104.8,2.499957,3.282534,3.198018204031355,89.98450224,90.00146801700001,167.4217890443449,13392.0,0.24,8.43
RD_LFP_ConstantPower_REPT_TS_150_0057_0_100,3,Rest,7,2025-11-27 08:23:07.707,2025-11-27 08:53:07.557,0.0,0.0,0.0,0.0,0.0,0.0,3.348197,3.645612,3.3680125968906163,0.0,0.0,0.0,1800.0,0.0,0.0
RD_LFP_ConstantPower_REPT_TS_150_0057_0_100,3,Rest,11,2025-11-27 13:19:29.451,2025-11-27 13:49:29.844,0.0,0.0,0.0,0.0,0.0,0.0,2.503535,2.710755,2.676611477512493,0.0,0.0,0.0,1800.0,0.0,0.0
RD_LFP_ConstantPower_REPT_TS_150_0065_0_100,1,CC_DChg,2,2025-11-26 12:24:49.066,2025-11-26 12:25:07.618,49.99,50.0,49.99,50.0,0.0,0.262,2.499943,2.699922,2.5853135000000003,124.992607604,134.98259499000002,0.3440061,19.0,0.33,0.01
RD_LFP_ConstantPower_REPT_TS_150_0065_0_100,1,CP_Chg,4,2025-11-26 12:55:07.962,2025-11-26 13:13:35.095,27.69,34.24,34.24,27.69,0.0,8.964,2.62844,3.25,3.094509311091073,89.994950497,90.013686112,13.849726366095583,1107.0,0.23,6.55
RD_LFP_ConstantPower_REPT_TS_150_0065_0_100,1,CP_Chg,5,2025-11-26 13:13:35.118,2025-11-26 15:53:49.419,50.0,55.15,55.15,50.0,0.0,141.909,3.263572,3.600006,3.387972862922517,179.993375749,180.000316707,240.3454136720749,9614.0,0.37,5.15
RD_LFP_ConstantPower_REPT_TS_150_0065_0_100,1,CP_Chg,6,2025-11-26 15:53:49.439,2025-11-26 15:53:53.401,73.98,74.95,74.95,73.98,0.0,0.082,3.602493,3.650031,3.6318662,269.99991194800003,270.02970948399997,0.1497422,4.0,0.5,0.97
RD_LFP_ConstantPower_REPT_TS_150_0065_0_100,1,CP_DChg,8,2025-11-26 16:23:53.494,2025-11-26 16:23:53.494,75.5,75.5,75.5,75.5,0.0,0.0,3.310557,3.310557,3.310557,249.946768792,249.946768792,0.0008735,0.0,0.5,0.0
RD_LFP_ConstantPower_REPT_TS_150_0065_0_100,1,CP_DChg,9,2025-11-26 16:23:53.525,2025-11-26 16:57:46.523,54.6,55.38,54.6,55.38,0.0,31.227,3.249999,3.296722,3.2543944154375612,179.991209787,180.000480971,50.824405923303836,2033.0,0.37,0.78
RD_LFP_ConstantPower_REPT_TS_150_0065_0_100,1,CP_DChg,10,2025-11-26 16:57:46.546,2025-11-26 21:09:43.159,27.42,35.99,27.64,35.99,0.0,118.007,2.49999,3.282695,3.205321629646779,89.98496505899999,90.00059236700001,188.95887095951846,15117.0,0.24,8.35
RD_LFP_ConstantPower_REPT_TS_150_0065_0_100,1,Rest,1,2025-11-26 12:24:19.022,2025-11-26 12:24:49.039,0.0,0.0,0.0,0.0,0.0,0.0,2.710742,2.710764,2.7107550322580645,0.0,0.0,0.0,30.0,0.0,0.0
RD_LFP_ConstantPower_REPT_TS_150_0065_0_100,1,Rest,3,2025-11-26 12:25:07.649,2025-11-26 12:55:07.939,0.0,0.0,0.0,0.0,0.0,0.0,2.501138,2.615589,2.611821419766796,0.0,0.0,0.0,1800.0,0.0,0.0
RD_LFP_ConstantPower_REPT_TS_150_0065_0_100,1,Rest,7,2025-11-26 15:53:53.433,2025-11-26 16:23:53.474,0.0,0.0,0.0,0.0,0.0,0.0,3.334028,3.649668,3.3526657912270963,0.0,0.0,0.0,1800.0,0.0,0.0
RD_LFP_ConstantPower_REPT_TS_150_0065_0_100,1,Rest,11,2025-11-26 21:09:43.186,2025-11-26 21:39:43.311,0.0,0.0,0.0,0.0,0.0,0.0,2.502545,2.725427,2.6913704369794558,0.0,0.0,0.0,1800.0,0.0,0.0
RD_LFP_ConstantPower_REPT_TS_150_0065_0_100,2,CP_Chg,4,2025-11-26 21:39:43.345,2025-11-26 21:58:00.364,27.69,32.83,32.83,27.69,0.0,8.85,2.741044,3.25,3.104798915377616,89.994917853,90.00445858200001,13.724637502274794,1097.0,0.22,5.14
RD_LFP_ConstantPower_REPT_TS_150_0065_0_100,2,CP_Chg,5,2025-11-26 21:58:00.387,2025-11-27 00:38:24.293,50.0,55.13,55.13,50.0,0.0,142.304,3.264776,3.600005,3.382003309194805,179.993736336,180.006557516,240.59540613381816,9624.0,0.37,5.13
RD_LFP_ConstantPower_REPT_TS_150_0065_0_100,2,CP_Chg,6,2025-11-27 00:38:24.321,2025-11-27 00:38:28.086,73.98,74.82,74.82,73.98,0.0,0.079,3.608832,3.650032,3.6335300000000004,269.99969360399996,270.035970379,0.14686380000000002,4.0,0.5,0.84
RD_LFP_ConstantPower_REPT_TS_150_0065_0_100,2,CP_DChg,8,2025-11-27 01:08:28.872,2025-11-27 01:08:28.872,75.5,75.5,75.5,75.5,0.0,0.0,3.298874,3.298874,3.298874,249.06526080700002,249.06526080700002,0.000587,0.0,0.5,0.0
RD_LFP_ConstantPower_REPT_TS_150_0065_0_100,2,CP_DChg,9,2025-11-27 01:08:28.891,2025-11-27 01:41:45.593,54.53,55.38,54.59,55.38,0.0,30.684,3.25,3.300831,3.254460823911956,179.990644758,180.000538251,49.94932733566783,1997.0,0.37,0.79
RD_LFP_ConstantPower_REPT_TS_150_0065_0_100,2,CP_DChg,10,2025-11-27 01:41:45.612,2025-11-27 05:56:43.996,27.42,35.99,27.69,35.99,0.0,119.34,2.499977,3.282678,3.2073677874231925,89.984249637,90.000966116,191.20880839018173,15298.0,0.24,8.3
RD_LFP_ConstantPower_REPT_TS_150_0065_0_100,2,Rest,7,2025-11-27 00:38:28.116,2025-11-27 01:08:28.849,0.0,0.0,0.0,0.0,0.0,0.0,3.341061,3.646812,3.3611062781787897,0.0,0.0,0.0,1801.0,0.0,0.0
RD_LFP_ConstantPower_REPT_TS_150_0065_0_100,2,Rest,11,2025-11-27 05:56:44.020,2025-11-27 06:26:43.786,0.0,0.0,0.0,0.0,0.0,0.0,2.500323,2.720284,2.684872124375347,0.0,0.0,0.0,1800.0,0.0,0.0
RD_LFP_ConstantPower_REPT_TS_150_0065_0_100,3,CP_Chg,4,2025-11-27 06:26:43.842,2025-11-27 06:45:24.569,27.69,32.83,32.83,27.69,0.0,9.041,2.741015,3.250002,3.1046515427807484,89.99485083399999,90.004787447,14.01218576292335,1121.0,0.22,5.14
RD_LFP_ConstantPower_REPT_TS_150_0065_0_100,3,CP_Chg,5,2025-11-27 06:45:24.608,2025-11-27 09:25:56.913,50.0,55.11,55.11,50.0,0.0,142.442,3.266362,3.6,3.3815276005398114,179.991623322,180.002140728,240.79543326502647,9632.0,0.37,5.11
RD_LFP_ConstantPower_REPT_TS_150_0065_0_100,3,CP_Chg,6,2025-11-27 09:25:56.933,2025-11-27 09:26:00.631,73.98,74.77,74.77,73.98,0.0,0.077,3.610873,3.650013,3.6340122,269.999959333,270.03701815700003,0.1459514,4.0,0.5,0.79
RD_LFP_ConstantPower_REPT_TS_150_0065_0_100,3,CP_DChg,8,2025-11-27 09:56:01.115,2025-11-27 09:56:01.115,75.5,75.5,75.5,75.5,0.0,0.0,3.310937,3.310937,3.310937,249.975485247,249.975485247,0.000652,0.0,0.5,0.0
RD_LFP_ConstantPower_REPT_TS_150_0065_0_100,3,CP_DChg,9,2025-11-27 09:56:01.138,2025-11-27 10:34:14.823,54.46,55.38,54.46,55.38,0.0,35.228,3.25,3.305003,3.2555938300653597,179.991943876,180.00043240600002,57.34934182178649,2294.0,0.37,0.92
RD_LFP_ConstantPower_REPT_TS_150_0065_0_100,3,CP_DChg,10,2025-11-27 10:34:14.850,2025-11-27 14:39:36.626,27.42,35.99,27.56,35.99,0.0,115.052,2.499979,3.282702,3.2023320175212224,89.98616911,90.000633209,184.04642886112055,14722.0,0.24,8.43
RD_LFP_ConstantPower_REPT_TS_150_0065_0_100,3,Rest,7,2025-11-27 09:26:00.658,2025-11-27 09:56:01.092,0.0,0.0,0.0,0.0,0.0,0.0,3.343468,3.645598,3.363771972237646,0.0,0.0,0.0,1800.0,0.0,0.0
RD_LFP_ConstantPower_REPT_TS_150_0065_0_100,3,Rest,11,2025-11-27 14:39:36.657,2025-11-27 15:09:36.991,0.0,0.0,0.0,0.0,0.0,0.0,2.502936,2.733931,2.7009436907273736,0.0,0.0,0.0,1800.0,0.0,0.0
RD_LFP_ConstantPower_REPT_TS_150_0074_0_100,1,CC_DChg,2,2025-11-26 12:24:48.870,2025-11-26 12:25:07.763,49.99,50.0,49.99,50.0,0.0,0.267,2.499954,2.701793,2.5825708095238094,124.99383507099999,135.075960015,0.36080523809523807,19.0,0.33,0.01
RD_LFP_ConstantPower_REPT_TS_150_0074_0_100,1,CP_Chg,4,2025-11-26 12:55:08.064,2025-11-26 13:13:56.078,27.69,34.1,34.1,27.69,0.0,9.13,2.638923,3.25,3.0954326256637166,89.99508623099999,90.012309011,14.112211763716815,1128.0,0.23,6.41
RD_LFP_ConstantPower_REPT_TS_150_0074_0_100,1,CP_Chg,5,2025-11-26 13:13:56.097,2025-11-26 15:54:38.589,50.0,55.31,55.31,50.0,0.0,142.43,3.254435,3.60001,3.385463295551177,179.993434282,180.00038538299998,241.0454087808773,9642.0,0.37,5.31
RD_LFP_ConstantPower_REPT_TS_150_0074_0_100,1,CP_Chg,6,2025-11-26 15:54:38.608,2025-11-26 15:54:42.554,73.98,74.83,74.83,73.98,0.0,0.082,3.608398,3.650031,3.6327336000000003,269.99982455199995,270.03519413000004,0.14959419999999998,4.0,0.5,0.85
RD_LFP_ConstantPower_REPT_TS_150_0074_0_100,1,CP_DChg,8,2025-11-26 16:24:42.643,2025-11-26 16:24:42.643,75.5,75.5,75.5,75.5,0.0,0.001,3.295374,3.295374,3.295374,248.80093801799998,248.80093801799998,0.0009785,0.0,0.5,0.0
RD_LFP_ConstantPower_REPT_TS_150_0074_0_100,1,CP_DChg,9,2025-11-26 16:24:42.674,2025-11-26 17:02:38.011,54.61,55.38,54.63,55.38,0.0,34.947,3.25,3.296037,3.255455502415459,179.991915726,180.000487546,56.8993347294686,2275.0,0.37,0.75
RD_LFP_ConstantPower_REPT_TS_150_0074_0_100,1,CP_DChg,10,2025-11-26 17:02:38.030,2025-11-26 21:07:36.338,27.42,35.99,27.59,35.99,0.0,114.835,2.5,3.282236,3.202597433392298,89.9855975,90.000589157,183.70893444733977,14698.0,0.24,8.4
RD_LFP_ConstantPower_REPT_TS_150_0074_0_100,1,Rest,1,2025-11-26 12:24:18.876,2025-11-26 12:24:48.839,0.0,0.0,0.0,0.0,0.0,0.0,2.712601,2.712624,2.712613483870968,0.0,0.0,0.0,30.0,0.0,0.0
RD_LFP_ConstantPower_REPT_TS_150_0074_0_100,1,Rest,3,2025-11-26 12:25:07.790,2025-11-26 12:55:08.040,0.0,0.0,0.0,0.0,0.0,0.0,2.502178,2.619729,2.6161806191004997,0.0,0.0,0.0,1800.0,0.0,0.0
RD_LFP_ConstantPower_REPT_TS_150_0074_0_100,1,Rest,7,2025-11-26 15:54:42.592,2025-11-26 16:24:42.620,0.0,0.0,0.0,0.0,0.0,0.0,3.333911,3.64418,3.3528536890616327,0.0,0.0,0.0,1800.0,0.0,0.0
RD_LFP_ConstantPower_REPT_TS_150_0074_0_100,1,Rest,11,2025-11-26 21:07:36.370,2025-11-26 21:37:35.671,0.0,0.0,0.0,0.0,0.0,0.0,2.503017,2.721655,2.6891800727373685,0.0,0.0,0.0,1799.0,0.0,0.0
RD_LFP_ConstantPower_REPT_TS_150_0074_0_100,2,CP_Chg,4,2025-11-26 21:37:35.710,2025-11-26 21:56:19.012,27.69,32.86,32.86,27.69,0.0,9.058,2.73858,3.250001,3.1048139013333333,89.99522078800001,90.005011425,14.04965584,1123.0,0.22,5.17
RD_LFP_ConstantPower_REPT_TS_150_0074_0_100,2,CP_Chg,5,2025-11-26 21:56:19.042,2025-11-27 00:37:13.117,50.0,55.11,55.11,50.0,0.0,142.842,3.266195,3.600013,3.3798158780942518,179.993744794,180.00214716600001,241.34539489880893,9654.0,0.37,5.11
RD_LFP_ConstantPower_REPT_TS_150_0074_0_100,2,CP_Chg,6,2025-11-27 00:37:13.146,2025-11-27 00:37:16.875,73.98,74.81,74.81,73.98,0.0,0.078,3.609326,3.65003,3.6333804,269.999747191,270.039211495,0.1463102,4.0,0.5,0.83
RD_LFP_ConstantPower_REPT_TS_150_0074_0_100,2,CP_DChg,8,2025-11-27 01:07:17.846,2025-11-27 01:07:17.846,75.5,75.5,75.5,75.5,0.0,0.0,3.315427,3.315427,3.315427,250.314798178,250.314798178,0.000644,0.0,0.5,0.0
RD_LFP_ConstantPower_REPT_TS_150_0074_0_100,2,CP_DChg,9,2025-11-27 01:07:17.869,2025-11-27 01:44:24.214,54.46,55.38,54.46,55.38,0.0,34.198,3.25,3.305116,3.2554755448833035,179.99050617499998,180.000458926,55.67434132809694,2226.0,0.37,0.92
RD_LFP_ConstantPower_REPT_TS_150_0074_0_100,2,CP_DChg,10,2025-11-27 01:44:24.256,2025-11-27 05:52:55.293,27.42,35.99,27.59,35.99,0.0,116.405,2.499993,3.282224,3.205115776205486,89.984615542,90.000554843,186.37141774669706,14911.0,0.24,8.4
RD_LFP_ConstantPower_REPT_TS_150_0074_0_100,2,Rest,7,2025-11-27 00:37:16.907,2025-11-27 01:07:17.827,0.0,0.0,0.0,0.0,0.0,0.0,3.341789,3.648964,3.362190372015547,0.0,0.0,0.0,1801.0,0.0,0.0
RD_LFP_ConstantPower_REPT_TS_150_0074_0_100,2,Rest,11,2025-11-27 05:52:55.324,2025-11-27 06:22:55.201,0.0,0.0,0.0,0.0,0.0,0.0,2.50354,2.715297,2.6810681848972795,0.0,0.0,0.0,1800.0,0.0,0.0
RD_LFP_ConstantPower_REPT_TS_150_0074_0_100,3,CP_Chg,4,2025-11-27 06:22:55.247,2025-11-27 06:42:07.823,27.69,32.9,32.9,27.69,0.0,9.296,2.735315,3.25,3.1047363457538992,89.995191599,90.00482780899999,14.412155507798959,1153.0,0.22,5.21
RD_LFP_ConstantPower_REPT_TS_150_0074_0_100,3,CP_Chg,5,2025-11-27 06:42:07.852,2025-11-27 09:23:06.120,50.0,55.29,55.29,50.0,0.0,142.938,3.255494,3.600003,3.379178963457557,179.99376334000002,180.002170814,241.47030013033125,9658.0,0.37,5.29
RD_LFP_ConstantPower_REPT_TS_150_0074_0_100,3,CP_Chg,6,2025-11-27 09:23:06.147,2025-11-27 09:23:09.808,73.98,74.75,74.75,73.98,0.0,0.076,3.612123,3.650035,3.6340688,269.99972493800004,270.03963182200005,0.1450754,4.0,0.5,0.77
RD_LFP_ConstantPower_REPT_TS_150_0074_0_100,3,CP_DChg,8,2025-11-27 09:53:10.418,2025-11-27 09:53:10.418,75.5,75.5,75.5,75.5,0.0,0.0,3.305922,3.305922,3.305922,249.596906033,249.596906033,0.0009655,0.0,0.5,0.0
RD_LFP_ConstantPower_REPT_TS_150_0074_0_100,3,CP_DChg,9,2025-11-27 09:53:10.449,2025-11-27 10:35:09.527,54.43,55.38,54.49,55.38,0.0,38.67,3.25,3.30715,3.2570492019841266,179.991346861,180.000839549,62.9742672234127,2519.0,0.37,0.89
RD_LFP_ConstantPower_REPT_TS_150_0074_0_100,3,CP_DChg,10,2025-11-27 10:35:09.558,2025-11-27 14:34:14.336,27.42,36.0,27.56,36.0,0.0,112.19,2.499965,3.281941,3.199943072135489,89.986639107,90.000639451,179.33405949128797,14345.0,0.24,8.44
RD_LFP_ConstantPower_REPT_TS_150_0074_0_100,3,Rest,7,2025-11-27 09:23:09.828,2025-11-27 09:53:10.387,0.0,0.0,0.0,0.0,0.0,0.0,3.344667,3.648466,3.3652343653525816,0.0,0.0,0.0,1801.0,0.0,0.0
RD_LFP_ConstantPower_REPT_TS_150_0074_0_100,3,Rest,11,2025-11-27 14:34:14.356,2025-11-27 15:04:15.033,0.0,0.0,0.0,0.0,0.0,0.0,2.501312,2.728446,2.696423111604664,0.0,0.0,0.0,1801.0,0.0,0.0
RD_LFP_ConstantPower_REPT_TS_150_0078_0_100,1,CC_DChg,2,2025-11-26 12:24:48.913,2025-11-26 12:25:06.079,49.99,50.0,49.99,50.0,0.0,0.243,2.499908,2.670536,2.5780977894736843,124.990882666,133.513361863,0.32431263157894735,17.0,0.33,0.01
RD_LFP_ConstantPower_REPT_TS_150_0078_0_100,1,CP_Chg,4,2025-11-26 12:55:06.416,2025-11-26 13:13:51.370,27.69,34.12,34.12,27.69,0.0,9.104,2.638118,3.25,3.0959843052351377,89.994883228,90.012920882,14.074703100266193,1125.0,0.23,6.43
RD_LFP_ConstantPower_REPT_TS_150_0078_0_100,1,CP_Chg,5,2025-11-26 13:13:51.400,2025-11-26 15:53:48.374,50.0,55.07,55.07,50.0,0.0,141.785,3.268647,3.600001,3.3848542675557405,179.99347925,180.001212584,239.9204056560742,9597.0,0.37,5.07
RD_LFP_ConstantPower_REPT_TS_150_0078_0_100,1,CP_Chg,6,2025-11-26 15:53:48.402,2025-11-26 15:53:52.395,73.98,74.72,74.72,73.98,0.0,0.081,3.613426,3.650025,3.6340152000000003,270.00004355100003,270.035552644,0.14871399999999999,4.0,0.5,0.74
RD_LFP_ConstantPower_REPT_TS_150_0078_0_100,1,CP_DChg,8,2025-11-26 16:23:52.498,2025-11-26 16:23:52.498,75.5,75.5,75.5,75.5,0.0,0.001,3.300666,3.300666,3.300666,249.200405125,249.200405125,0.000591,0.0,0.5,0.0
RD_LFP_ConstantPower_REPT_TS_150_0078_0_100,1,CP_DChg,9,2025-11-26 16:23:52.518,2025-11-26 16:52:14.281,54.65,55.38,54.65,55.38,0.0,26.152,3.25,3.293519,3.2530815267175575,179.991355684,180.000288061,42.54940789958896,1702.0,0.37,0.73
RD_LFP_ConstantPower_REPT_TS_150_0078_0_100,1,CP_DChg,10,2025-11-26 16:52:14.311,2025-11-26 21:14:39.256,27.43,35.99,27.56,35.99,0.0,122.917,2.499998,3.281317,3.205068616601041,89.985480512,90.000575623,196.80871329093102,15745.0,0.24,8.43
RD_LFP_ConstantPower_REPT_TS_150_0078_0_100,1,Rest,1,2025-11-26 12:24:18.919,2025-11-26 12:24:48.882,0.0,0.0,0.0,0.0,0.0,0.0,2.705231,2.705257,2.705244806451613,0.0,0.0,0.0,30.0,0.0,0.0
RD_LFP_ConstantPower_REPT_TS_150_0078_0_100,1,Rest,3,2025-11-26 12:25:06.110,2025-11-26 12:55:06.384,0.0,0.0,0.0,0.0,0.0,0.0,2.504142,2.617112,2.613635686840644,0.0,0.0,0.0,1800.0,0.0,0.0
RD_LFP_ConstantPower_REPT_TS_150_0078_0_100,1,Rest,7,2025-11-26 15:53:52.427,2025-11-26 16:23:52.469,0.0,0.0,0.0,0.0,0.0,0.0,3.331558,3.645513,3.3506742770682956,0.0,0.0,0.0,1800.0,0.0,0.0
RD_LFP_ConstantPower_REPT_TS_150_0078_0_100,1,Rest,11,2025-11-26 21:14:39.287,2025-11-26 21:44:39.602,0.0,0.0,0.0,0.0,0.0,0.0,2.501029,2.722668,2.689343936701832,0.0,0.0,0.0,1800.0,0.0,0.0
RD_LFP_ConstantPower_REPT_TS_150_0078_0_100,2,CP_Chg,4,2025-11-26 21:44:39.657,2025-11-26 22:03:24.716,27.69,32.78,32.78,27.69,0.0,9.072,2.745345,3.25,3.1065421801242237,89.994785069,90.02762463200001,14.074654156166813,1125.0,0.22,5.09
RD_LFP_ConstantPower_REPT_TS_150_0078_0_100,2,CP_Chg,5,2025-11-26 22:03:24.746,2025-11-27 00:43:26.667,50.0,55.09,55.09,50.0,0.0,142.102,3.267244,3.600014,3.3790291798396335,179.94093209300001,180.030783119,240.04541088003748,9602.0,0.37,5.09
RD_LFP_ConstantPower_REPT_TS_150_0078_0_100,2,CP_Chg,6,2025-11-27 00:43:26.697,2025-11-27 00:43:30.394,73.98,74.72,74.72,73.98,0.0,0.077,3.613388,3.65003,3.6344776000000003,269.999668471,270.03669636300003,0.1456056,4.0,0.5,0.74
RD_LFP_ConstantPower_REPT_TS_150_0078_0_100,2,CP_DChg,8,2025-11-27 01:13:30.930,2025-11-27 01:13:30.930,75.5,75.5,75.5,75.5,0.0,0.001,3.294325,3.294325,3.294325,248.721675862,248.721675862,0.0011595,0.0,0.5,0.0
RD_LFP_ConstantPower_REPT_TS_150_0078_0_100,2,CP_DChg,9,2025-11-27 01:13:30.969,2025-11-27 01:41:17.165,54.49,55.38,54.49,55.38,0.0,25.611,3.25,3.303125,3.2532673633093525,179.99127649,180.00027574400002,41.674457367505994,1666.0,0.37,0.89
RD_LFP_ConstantPower_REPT_TS_150_0078_0_100,2,CP_DChg,10,2025-11-27 01:41:17.192,2025-11-27 06:06:44.519,27.43,35.99,27.61,35.99,0.0,124.248,2.499987,3.281199,3.207424383412858,89.98463457700001,90.000553094,199.08367833375186,15927.0,0.24,8.38
RD_LFP_ConstantPower_REPT_TS_150_0078_0_100,2,Rest,7,2025-11-27 00:43:30.427,2025-11-27 01:13:30.896,0.0,0.0,0.0,0.0,0.0,0.0,3.339287,3.645451,3.35968460188784,0.0,0.0,0.0,1800.0,0.0,0.0
RD_LFP_ConstantPower_REPT_TS_150_0078_0_100,2,Rest,11,2025-11-27 06:06:44.557,2025-11-27 06:36:44.649,0.0,0.0,0.0,0.0,0.0,0.0,2.500952,2.71649,2.681310249861188,0.0,0.0,0.0,1800.0,0.0,0.0
RD_LFP_ConstantPower_REPT_TS_150_0078_0_100,3,CP_Chg,4,2025-11-27 06:36:44.687,2025-11-27 06:56:16.486,27.69,32.89,32.89,27.69,0.0,9.44,2.736793,3.25,3.1082396530264282,89.994407595,90.004298721,14.649652028985505,1172.0,0.22,5.2
RD_LFP_ConstantPower_REPT_TS_150_0078_0_100,3,CP_Chg,5,2025-11-27 06:56:16.526,2025-11-27 09:36:15.826,50.0,55.1,55.1,50.0,0.0,142.089,3.266781,3.600001,3.3783654204166664,179.993423033,180.002195381,239.970371685,9599.0,0.37,5.1
RD_LFP_ConstantPower_REPT_TS_150_0078_0_100,3,CP_Chg,6,2025-11-27 09:36:15.847,2025-11-27 09:36:19.495,73.98,74.8,74.8,73.98,0.0,0.076,3.609849,3.650045,3.6338152,269.999684762,270.037453955,0.144874,4.0,0.5,0.82
RD_LFP_ConstantPower_REPT_TS_150_0078_0_100,3,CP_DChg,8,2025-11-27 10:06:20.371,2025-11-27 10:06:20.371,75.5,75.5,75.5,75.5,0.0,0.001,3.29918,3.29918,3.29918,249.088076803,249.088076803,0.0008675,0.0,0.5,0.0
RD_LFP_ConstantPower_REPT_TS_150_0078_0_100,3,CP_DChg,9,2025-11-27 10:06:20.401,2025-11-27 10:40:43.387,54.43,55.38,54.43,55.38,0.0,31.699,3.25,3.307238,3.254982433898305,179.990646683,180.00042993300002,51.59930063970944,2063.0,0.37,0.95
RD_LFP_ConstantPower_REPT_TS_150_0078_0_100,3,CP_DChg,10,2025-11-27 10:40:43.414,2025-11-27 14:53:16.905,27.43,36.0,27.59,36.0,0.0,118.45,2.499969,3.281314,3.201503995909211,89.986408725,90.000762469,189.43389481063605,15153.0,0.24,8.41
RD_LFP_ConstantPower_REPT_TS_150_0078_0_100,3,Rest,7,2025-11-27 09:36:19.525,2025-11-27 10:06:20.336,0.0,0.0,0.0,0.0,0.0,0.0,3.342119,3.643665,3.362736081621321,0.0,0.0,0.0,1801.0,0.0,0.0
RD_LFP_ConstantPower_REPT_TS_150_0078_0_100,3,Rest,11,2025-11-27 14:53:16.945,2025-11-27 15:23:17.341,0.0,0.0,0.0,0.0,0.0,0.0,2.50367,2.72787,2.6949514919489173,0.0,0.0,0.0,1800.0,0.0,0.0
RD_LFP_ConstantPower_REPT_TS_150_0080_0_100,1,CC_DChg,2,2025-11-26 12:24:48.047,2025-11-26 12:25:12.839,50.0,50.0,50.0,50.0,0.0,0.349,2.499969,2.705509,2.5948735555555555,124.994122554,135.262084786,0.47274248148148146,25.0,0.33,0.0
RD_LFP_ConstantPower_REPT_TS_150_0080_0_100,1,CP_Chg,4,2025-11-26 12:55:13.117,2025-11-26 13:13:02.333,27.69,34.04,34.04,27.69,0.0,8.655,2.644247,3.25,3.0949664649859945,89.99523432800001,90.012519271,13.374724104575163,1069.0,0.23,6.35
RD_LFP_ConstantPower_REPT_TS_150_0080_0_100,1,CP_Chg,5,2025-11-26 13:13:02.364,2025-11-26 15:48:29.509,50.0,55.16,55.16,50.0,0.0,137.555,3.263275,3.600001,3.390954798777873,179.993787636,180.000042655,233.17057419414664,9327.0,0.37,5.16
RD_LFP_ConstantPower_REPT_TS_150_0080_0_100,1,CP_Chg,6,2025-11-26 15:48:29.529,2025-11-26 15:48:33.654,73.98,74.84,74.84,73.98,0.0,0.085,3.607583,3.65003,3.6351946666666666,269.999783908,270.033406899,0.17650183333333333,4.0,0.5,0.86
RD_LFP_ConstantPower_REPT_TS_150_0080_0_100,1,CP_DChg,8,2025-11-26 16:18:33.850,2025-11-26 16:18:33.850,75.5,75.5,75.5,75.5,0.0,0.0,3.3265,3.3265,3.3265,251.15100614000002,251.15100614000002,0.000576,0.0,0.5,0.0
RD_LFP_ConstantPower_REPT_TS_150_0080_0_100,1,CP_DChg,9,2025-11-26 16:18:33.869,2025-11-26 16:59:48.474,54.54,55.38,54.59,55.38,0.0,37.966,3.249999,3.30018,3.2586198461227784,179.991074089,180.000304064,61.874277742326335,2475.0,0.37,0.79
RD_LFP_ConstantPower_REPT_TS_150_0080_0_100,1,CP_DChg,10,2025-11-26 16:59:48.505,2025-11-26 20:49:35.115,27.42,35.99,27.6,35.99,0.0,107.786,2.499961,3.282698,3.2007031674766084,89.98580620000001,90.000717753,172.32167291035034,13787.0,0.24,8.39
RD_LFP_ConstantPower_REPT_TS_150_0080_0_100,1,Rest,1,2025-11-26 12:24:18.056,2025-11-26 12:24:48.020,0.0,0.0,0.0,0.0,0.0,0.0,2.736172,2.736194,2.736181741935484,0.0,0.0,0.0,30.0,0.0,0.0
RD_LFP_ConstantPower_REPT_TS_150_0080_0_100,1,Rest,3,2025-11-26 12:25:12.878,2025-11-26 12:55:13.094,0.0,0.0,0.0,0.0,0.0,0.0,2.500595,2.626037,2.621171069961133,0.0,0.0,0.0,1800.0,0.0,0.0
RD_LFP_ConstantPower_REPT_TS_150_0080_0_100,1,Rest,7,2025-11-26 15:48:33.685,2025-11-26 16:18:33.827,0.0,0.0,0.0,0.0,0.0,0.0,3.337189,3.646277,3.3543707212659633,0.0,0.0,0.0,1800.0,0.0,0.0
RD_LFP_ConstantPower_REPT_TS_150_0080_0_100,1,Rest,11,2025-11-26 20:49:35.146,2025-11-26 21:19:35.687,0.0,0.0,0.0,0.0,0.0,0.0,2.501952,2.734315,2.7019946446418652,0.0,0.0,0.0,1801.0,0.0,0.0
RD_LFP_ConstantPower_REPT_TS_150_0080_0_100,2,CP_Chg,4,2025-11-26 21:19:35.722,2025-11-26 21:37:06.751,27.69,32.72,32.72,27.69,0.0,8.483,2.750541,3.25,3.1046597312440647,89.994939524,90.00438701200001,13.14968909116809,1051.0,0.22,5.03
RD_LFP_ConstantPower_REPT_TS_150_0080_0_100,2,CP_Chg,5,2025-11-26 21:37:06.778,2025-11-27 00:12:42.697,50.0,55.13,55.13,50.0,0.0,137.922,3.264986,3.600009,3.3849855242583273,179.993634558,180.000794317,233.39548674402914,9336.0,0.37,5.13
RD_LFP_ConstantPower_REPT_TS_150_0080_0_100,2,CP_Chg,6,2025-11-27 00:12:42.716,2025-11-27 00:12:46.683,73.98,74.91,74.91,73.98,0.0,0.083,3.604544,3.650053,3.634937666666667,269.999637119,270.03493329199995,0.17541383333333335,4.0,0.5,0.93
RD_LFP_ConstantPower_REPT_TS_150_0080_0_100,2,CP_DChg,8,2025-11-27 00:42:47.360,2025-11-27 00:42:47.360,75.5,75.5,75.5,75.5,0.0,0.001,3.302747,3.302747,3.302747,249.35717061,249.35717061,0.0009505,0.0,0.5,0.0
RD_LFP_ConstantPower_REPT_TS_150_0080_0_100,2,CP_DChg,9,2025-11-27 00:42:47.391,2025-11-27 01:23:15.580,54.44,55.38,54.44,55.38,0.0,37.257,3.249999,3.306498,3.258417621655002,179.99115129999998,180.000460406,60.69929536681762,2428.0,0.37,0.94
RD_LFP_ConstantPower_REPT_TS_150_0080_0_100,2,CP_DChg,10,2025-11-27 01:23:15.606,2025-11-27 05:16:26.215,27.41,35.99,27.57,35.99,0.0,109.28,2.499998,3.282988,3.203502916166381,89.98528845599999,90.001029962,174.88412610248713,13991.0,0.24,8.42
RD_LFP_ConstantPower_REPT_TS_150_0080_0_100,2,Rest,7,2025-11-27 00:12:46.714,2025-11-27 00:42:47.329,0.0,0.0,0.0,0.0,0.0,0.0,3.342038,3.647762,3.3603698722931705,0.0,0.0,0.0,1801.0,0.0,0.0
RD_LFP_ConstantPower_REPT_TS_150_0080_0_100,2,Rest,11,2025-11-27 05:16:26.238,2025-11-27 05:46:26.604,0.0,0.0,0.0,0.0,0.0,0.0,2.501478,2.723226,2.6891198406440866,0.0,0.0,0.0,1800.0,0.0,0.0
RD_LFP_ConstantPower_REPT_TS_150_0080_0_100,3,CP_Chg,4,2025-11-27 05:46:26.638,2025-11-27 06:04:28.334,27.69,32.83,32.83,27.69,0.0,8.729,2.741164,3.25,3.1031171228070176,89.995156883,90.005069016,13.524683903047091,1082.0,0.22,5.14
RD_LFP_ConstantPower_REPT_TS_150_0080_0_100,3,CP_Chg,5,2025-11-27 06:04:28.364,2025-11-27 08:40:07.718,50.0,55.12,55.12,50.0,0.0,138.045,3.265601,3.600006,3.3835082921528743,179.993806592,180.00074237299998,233.49548970270845,9339.0,0.37,5.12
RD_LFP_ConstantPower_REPT_TS_150_0080_0_100,3,CP_Chg,6,2025-11-27 08:40:07.741,2025-11-27 08:40:11.701,73.98,74.82,74.82,73.98,0.0,0.082,3.608613,3.650056,3.6328161999999997,270.000023942,270.03555643,0.149667,4.0,0.5,0.84
RD_LFP_ConstantPower_REPT_TS_150_0080_0_100,3,CP_DChg,8,2025-11-27 09:10:12.508,2025-11-27 09:10:12.508,75.5,75.5,75.5,75.5,0.0,0.001,3.316383,3.316383,3.316383,250.387171861,250.387171861,0.0006585,0.0,0.5,0.0
RD_LFP_ConstantPower_REPT_TS_150_0080_0_100,3,CP_DChg,9,2025-11-27 09:10:12.532,2025-11-27 09:55:02.366,54.41,55.38,54.41,55.38,0.0,41.251,3.25,3.308228,3.2599677599405426,179.990479655,180.01128978699998,67.24925683983649,2690.0,0.37,0.97
RD_LFP_ConstantPower_REPT_TS_150_0080_0_100,3,CP_DChg,10,2025-11-27 09:55:02.389,2025-11-27 13:39:48.069,27.42,36.0,27.6,36.0,0.0,105.525,2.499995,3.281924,3.1987290429979987,89.98741252500001,90.000850932,168.5967734041812,13486.0,0.24,8.4
RD_LFP_ConstantPower_REPT_TS_150_0080_0_100,3,Rest,7,2025-11-27 08:40:11.729,2025-11-27 09:10:12.477,0.0,0.0,0.0,0.0,0.0,0.0,3.343683,3.648702,3.3623608939478067,0.0,0.0,0.0,1801.0,0.0,0.0
RD_LFP_ConstantPower_REPT_TS_150_0080_0_100,3,Rest,11,2025-11-27 13:39:48.096,2025-11-27 14:09:48.710,0.0,0.0,0.0,0.0,0.0,0.0,2.501907,2.738574,2.7069018922820653,0.0,0.0,0.0,1801.0,0.0,0.0
RD_LFP_ConstantPower_REPT_TS_150_0087_0_100,1,CC_DChg,2,2025-11-26 12:24:49.153,2025-11-26 12:25:07.574,50.0,50.0,50.0,50.0,0.0,0.261,2.499971,2.711197,2.58764415,124.993932554,135.546321127,0.3441782,18.0,0.33,0.0
RD_LFP_ConstantPower_REPT_TS_150_0087_0_100,1,CP_Chg,4,2025-11-26 12:55:07.919,2025-11-26 13:12:56.119,27.69,34.15,34.15,27.69,0.0,8.649,2.635371,3.250002,3.0943195523364486,89.995156661,90.013346846,13.362240826168225,1068.0,0.23,6.46
RD_LFP_ConstantPower_REPT_TS_150_0087_0_100,1,CP_Chg,5,2025-11-26 13:12:56.145,2025-11-26 15:54:40.028,50.0,55.13,55.13,50.0,0.0,143.086,3.264962,3.600006,3.3914480026790317,179.991396484,180.00289182,242.59531621267388,9704.0,0.37,5.13
RD_LFP_ConstantPower_REPT_TS_150_0087_0_100,1,CP_Chg,6,2025-11-26 15:54:40.047,2025-11-26 15:54:44.595,73.98,74.93,74.93,73.98,0.0,0.094,3.603209,3.650044,3.633006333333333,270.000020274,270.032897116,0.18196400000000001,5.0,0.5,0.95
RD_LFP_ConstantPower_REPT_TS_150_0087_0_100,1,CP_DChg,8,2025-11-26 16:24:44.637,2025-11-26 16:24:44.637,75.5,75.5,75.5,75.5,0.0,0.0,3.305048,3.305048,3.305048,249.530981883,249.530981883,0.00056,0.0,0.5,0.0
RD_LFP_ConstantPower_REPT_TS_150_0087_0_100,1,CP_DChg,9,2025-11-26 16:24:44.656,2025-11-26 17:11:58.538,54.47,55.38,54.56,55.38,0.0,43.453,3.25,3.304329,3.2606532433862436,179.991793833,180.00072767,70.84919143068782,2834.0,0.37,0.82
RD_LFP_ConstantPower_REPT_TS_150_0087_0_100,1,CP_DChg,10,2025-11-26 17:11:58.559,2025-11-26 21:02:19.839,27.41,35.99,27.65,35.99,0.0,107.912,2.499983,3.283053,3.2047159425553464,89.984401671,90.000807314,172.75917525828388,13821.0,0.24,8.34
RD_LFP_ConstantPower_REPT_TS_150_0087_0_100,1,Rest,1,2025-11-26 12:24:19.012,2025-11-26 12:24:49.130,0.0,0.0,0.0,0.0,0.0,0.0,2.714181,2.714203,2.7141919999999997,0.0,0.0,0.0,30.0,0.0,0.0
RD_LFP_ConstantPower_REPT_TS_150_0087_0_100,1,Rest,3,2025-11-26 12:25:07.597,2025-11-26 12:55:07.896,0.0,0.0,0.0,0.0,0.0,0.0,2.500096,2.619316,2.615467333148251,0.0,0.0,0.0,1800.0,0.0,0.0
RD_LFP_ConstantPower_REPT_TS_150_0087_0_100,1,Rest,7,2025-11-26 15:54:44.615,2025-11-26 16:24:44.610,0.0,0.0,0.0,0.0,0.0,0.0,3.340678,3.648531,3.3600963375902277,0.0,0.0,0.0,1800.0,0.0,0.0
RD_LFP_ConstantPower_REPT_TS_150_0087_0_100,1,Rest,11,2025-11-26 21:02:19.862,2025-11-26 21:32:20.043,0.0,0.0,0.0,0.0,0.0,0.0,2.501459,2.723344,2.6874060310938366,0.0,0.0,0.0,1800.0,0.0,0.0
RD_LFP_ConstantPower_REPT_TS_150_0087_0_100,2,CP_Chg,4,2025-11-26 21:32:20.073,2025-11-26 21:49:51.941,27.69,33.01,33.01,27.69,0.0,8.493,2.726802,3.25,3.103092296963947,89.99509083800001,90.004866853,13.162159046489563,1052.0,0.22,5.32
RD_LFP_ConstantPower_REPT_TS_150_0087_0_100,2,CP_Chg,5,2025-11-26 21:49:51.960,2025-11-27 00:31:49.933,50.0,55.23,55.23,50.0,0.0,143.523,3.25912,3.6,3.385719341428277,179.99349343,180.002296527,242.9203011538382,9718.0,0.37,5.23
RD_LFP_ConstantPower_REPT_TS_150_0087_0_100,2,CP_Chg,6,2025-11-27 00:31:49.964,2025-11-27 00:31:54.273,73.98,74.75,74.75,73.98,0.0,0.09,3.61213,3.65,3.6350103333333337,269.999908635,270.035193849,0.17903899999999998,4.0,0.5,0.77
RD_LFP_ConstantPower_REPT_TS_150_0087_0_100,2,CP_DChg,8,2025-11-27 01:01:54.134,2025-11-27 01:01:54.134,75.5,75.5,75.5,75.5,0.0,0.001,3.315752,3.315752,3.315752,250.339213001,250.339213001,0.0009725,0.0,0.5,0.0
RD_LFP_ConstantPower_REPT_TS_150_0087_0_100,2,CP_DChg,9,2025-11-27 01:01:54.165,2025-11-27 01:48:33.761,54.36,55.38,54.38,55.38,0.0,42.934,3.25,3.311517,3.2604928229203853,179.990974709,180.000665495,69.99921012031417,2800.0,0.37,1.0
RD_LFP_ConstantPower_REPT_TS_150_0087_0_100,2,CP_DChg,10,2025-11-27 01:48:33.781,2025-11-27 05:41:52.152,27.41,35.99,27.63,35.99,0.0,109.203,2.499954,3.283422,3.2073744820344308,89.98262678900001,90.00079591699999,174.97160849560683,13998.0,0.24,8.36
RD_LFP_ConstantPower_REPT_TS_150_0087_0_100,2,Rest,7,2025-11-27 00:31:54.304,2025-11-27 01:01:54.110,0.0,0.0,0.0,0.0,0.0,0.0,3.348313,3.64776,3.3691093620210992,0.0,0.0,0.0,1800.0,0.0,0.0
RD_LFP_ConstantPower_REPT_TS_150_0087_0_100,2,Rest,11,2025-11-27 05:41:52.173,2025-11-27 06:11:52.523,0.0,0.0,0.0,0.0,0.0,0.0,2.500999,2.716836,2.679388725152693,0.0,0.0,0.0,1800.0,0.0,0.0
RD_LFP_ConstantPower_REPT_TS_150_0087_0_100,3,CP_Chg,4,2025-11-27 06:11:52.556,2025-11-27 06:29:48.812,27.69,32.95,32.95,27.69,0.0,8.686,2.731705,3.25,3.101977786443826,89.995154151,90.004723145,13.44965191457753,1076.0,0.22,5.26
RD_LFP_ConstantPower_REPT_TS_150_0087_0_100,3,CP_Chg,5,2025-11-27 06:29:48.834,2025-11-27 09:11:52.248,50.0,55.23,55.23,50.0,0.0,143.651,3.25923,3.600008,3.385014041439588,179.993761187,180.002938109,243.09533593161956,9723.0,0.37,5.23
RD_LFP_ConstantPower_REPT_TS_150_0087_0_100,3,CP_Chg,6,2025-11-27 09:11:52.268,2025-11-27 09:11:56.499,73.98,74.82,74.82,73.98,0.0,0.088,3.608484,3.650013,3.6345313333333333,269.99986584,270.034128273,0.17811883333333334,4.0,0.5,0.84
RD_LFP_ConstantPower_REPT_TS_150_0087_0_100,3,CP_DChg,8,2025-11-27 09:41:56.396,2025-11-27 09:41:56.396,75.5,75.5,75.5,75.5,0.0,0.001,3.320442,3.320442,3.320442,250.693261425,250.693261425,0.0005875,0.0,0.5,0.0
RD_LFP_ConstantPower_REPT_TS_150_0087_0_100,3,CP_DChg,9,2025-11-27 09:41:56.415,2025-11-27 10:32:59.405,54.29,55.38,54.29,55.38,0.0,46.94,3.249999,3.315608,3.2622281246736295,179.99040767300002,180.00083136199999,76.5740676083551,3063.0,0.37,1.09
RD_LFP_ConstantPower_REPT_TS_150_0087_0_100,3,CP_DChg,10,2025-11-27 10:32:59.434,2025-11-27 14:17:51.752,27.42,35.99,27.58,35.99,0.0,105.449,2.499998,3.282126,3.202153981845128,89.984873012,90.00197069699999,168.67175190344574,13492.0,0.24,8.41
RD_LFP_ConstantPower_REPT_TS_150_0087_0_100,3,Rest,7,2025-11-27 09:11:56.520,2025-11-27 09:41:56.369,0.0,0.0,0.0,0.0,0.0,0.0,3.35089,3.647245,3.371863981121599,0.0,0.0,0.0,1800.0,0.0,0.0
RD_LFP_ConstantPower_REPT_TS_150_0087_0_100,3,Rest,11,2025-11-27 14:17:51.771,2025-11-27 14:47:52.128,0.0,0.0,0.0,0.0,0.0,0.0,2.500935,2.727544,2.69258151804553,0.0,0.0,0.0,1800.0,0.0,0.0
RD_LFP_ConstantPower_REPT_TS_150_0090_0_100,1,CC_DChg,2,2025-11-26 12:24:49.246,2025-11-26 12:25:11.888,50.0,50.0,50.0,50.0,0.0,0.319,2.499982,2.699964,2.5900977916666665,124.99487003,134.984945877,0.417915125,23.0,0.33,0.0
RD_LFP_ConstantPower_REPT_TS_150_0090_0_100,1,CP_Chg,4,2025-11-26 12:55:12.161,2025-11-26 13:11:42.319,27.69,33.66,33.66,27.69,0.0,8.006,2.674097,3.250001,3.097623703629032,89.995264325,90.01097994,12.387253910282258,990.0,0.22,5.97
RD_LFP_ConstantPower_REPT_TS_150_0090_0_100,1,CP_Chg,5,2025-11-26 13:11:42.356,2025-11-26 15:47:31.176,50.0,55.05,55.05,50.0,0.0,137.549,3.269862,3.600006,3.3988909660962565,179.992085111,180.00110096,233.72048629358287,9349.0,0.37,5.05
RD_LFP_ConstantPower_REPT_TS_150_0090_0_100,1,CP_Chg,6,2025-11-26 15:47:31.195,2025-11-26 15:47:35.588,73.98,74.77,74.77,73.98,0.0,0.091,3.611143,3.650007,3.6356211666666667,269.998881255,270.02982195100003,0.18018233333333333,4.0,0.5,0.79
RD_LFP_ConstantPower_REPT_TS_150_0090_0_100,1,CP_DChg,8,2025-11-26 16:17:35.721,2025-11-26 16:17:35.721,75.5,75.5,75.5,75.5,0.0,0.001,3.33148,3.33148,3.33148,251.526456824,251.526456824,0.0005825,0.0,0.5,0.0
RD_LFP_ConstantPower_REPT_TS_150_0090_0_100,1,CP_DChg,9,2025-11-26 16:17:35.741,2025-11-26 16:50:47.628,54.61,55.38,54.67,55.38,0.0,30.598,3.25,3.296211,3.254345917711992,179.990524682,180.00037982,49.799385302057196,1992.0,0.37,0.71
RD_LFP_ConstantPower_REPT_TS_150_0090_0_100,1,CP_DChg,10,2025-11-26 16:50:47.660,2025-11-26 20:54:59.795,27.4,36.0,27.57,36.0,0.0,114.554,2.499963,3.284272,3.20070631167679,89.986398182,90.000589737,183.1464853981437,14652.0,0.24,8.43
RD_LFP_ConstantPower_REPT_TS_150_0090_0_100,1,Rest,1,2025-11-26 12:24:19.093,2025-11-26 12:24:49.211,0.0,0.0,0.0,0.0,0.0,0.0,2.739041,2.739056,2.739048290322581,0.0,0.0,0.0,30.0,0.0,0.0
RD_LFP_ConstantPower_REPT_TS_150_0090_0_100,1,Rest,3,2025-11-26 12:25:11.920,2025-11-26 12:55:12.125,0.0,0.0,0.0,0.0,0.0,0.0,2.503505,2.646574,2.642475708495281,0.0,0.0,0.0,1800.0,0.0,0.0
RD_LFP_ConstantPower_REPT_TS_150_0090_0_100,1,Rest,7,2025-11-26 15:47:35.615,2025-11-26 16:17:35.694,0.0,0.0,0.0,0.0,0.0,0.0,3.339566,3.646959,3.3576610227651305,0.0,0.0,0.0,1800.0,0.0,0.0
RD_LFP_ConstantPower_REPT_TS_150_0090_0_100,1,Rest,11,2025-11-26 20:54:59.818,2025-11-26 21:25:00.170,0.0,0.0,0.0,0.0,0.0,0.0,2.500576,2.737142,2.7060993470294283,0.0,0.0,0.0,1800.0,0.0,0.0
RD_LFP_ConstantPower_REPT_TS_150_0090_0_100,2,CP_Chg,4,2025-11-26 21:25:00.204,2025-11-26 21:41:27.476,27.69,32.66,32.66,27.69,0.0,7.965,2.755354,3.25,3.105304289180991,89.995381745,90.005474612,12.349711299292215,987.0,0.22,4.97
RD_LFP_ConstantPower_REPT_TS_150_0090_0_100,2,CP_Chg,5,2025-11-26 21:41:27.506,2025-11-27 00:17:14.608,50.0,55.11,55.11,50.0,0.0,137.775,3.265928,3.600002,3.3924867641206675,179.99369008,180.000317193,233.6704549988233,9347.0,0.37,5.11
RD_LFP_ConstantPower_REPT_TS_150_0090_0_100,2,CP_Chg,6,2025-11-27 00:17:14.627,2025-11-27 00:17:18.966,73.98,74.88,74.88,73.98,0.0,0.091,3.605878,3.650017,3.6347003333333334,269.99947543,270.030115327,0.18018516666666665,4.0,0.5,0.9
RD_LFP_ConstantPower_REPT_TS_150_0090_0_100,2,CP_DChg,8,2025-11-27 00:47:18.507,2025-11-27 00:47:18.507,75.5,75.5,75.5,75.5,0.0,0.001,3.310062,3.310062,3.310062,249.909452606,249.909452606,0.0008625,0.0,0.5,0.0
RD_LFP_ConstantPower_REPT_TS_150_0090_0_100,2,CP_DChg,9,2025-11-27 00:47:18.538,2025-11-27 01:19:47.722,54.48,55.38,54.48,55.38,0.0,29.943,3.249999,3.304149,3.254400651282051,179.9906527,180.000359145,48.72440986051282,1949.0,0.37,0.9
RD_LFP_ConstantPower_REPT_TS_150_0090_0_100,2,CP_DChg,10,2025-11-27 01:19:47.753,2025-11-27 05:27:13.717,27.4,35.99,27.56,35.99,0.0,115.946,2.499988,3.284279,3.203802707530648,89.985675567,90.000530762,185.5589154797252,14846.0,0.24,8.43
RD_LFP_ConstantPower_REPT_TS_150_0090_0_100,2,Rest,7,2025-11-27 00:17:19.002,2025-11-27 00:47:18.480,0.0,0.0,0.0,0.0,0.0,0.0,3.344747,3.6433,3.3640232509716825,0.0,0.0,0.0,1799.0,0.0,0.0
RD_LFP_ConstantPower_REPT_TS_150_0090_0_100,2,Rest,11,2025-11-27 05:27:13.748,2025-11-27 05:57:13.584,0.0,0.0,0.0,0.0,0.0,0.0,2.503044,2.727521,2.6952324480843974,0.0,0.0,0.0,1800.0,0.0,0.0
RD_LFP_ConstantPower_REPT_TS_150_0090_0_100,3,CP_Chg,4,2025-11-27 05:57:13.612,2025-11-27 06:14:13.698,27.69,32.81,32.81,27.69,0.0,8.233,2.743337,3.250001,3.1034991751467707,89.995136371,90.005145813,12.762181976516633,1020.0,0.22,5.12
RD_LFP_ConstantPower_REPT_TS_150_0090_0_100,3,CP_Chg,5,2025-11-27 06:14:13.719,2025-11-27 08:49:57.830,50.0,55.1,55.1,50.0,0.0,137.796,3.266687,3.600003,3.3908025374571915,179.993468057,180.000057032,233.57049430276112,9344.0,0.37,5.1
RD_LFP_ConstantPower_REPT_TS_150_0090_0_100,3,CP_Chg,6,2025-11-27 08:49:57.858,2025-11-27 08:50:02.215,73.98,74.79,74.79,73.98,0.0,0.089,3.610323,3.650049,3.635556,269.99970962699996,270.030135931,0.17939833333333333,4.0,0.5,0.81
RD_LFP_ConstantPower_REPT_TS_150_0090_0_100,3,CP_DChg,8,2025-11-27 09:20:01.799,2025-11-27 09:20:01.799,75.5,75.5,75.5,75.5,0.0,0.0,3.301529,3.301529,3.301529,249.26533055000002,249.26533055000002,0.00051,0.0,0.5,0.0
RD_LFP_ConstantPower_REPT_TS_150_0090_0_100,3,CP_DChg,9,2025-11-27 09:20:01.820,2025-11-27 09:58:34.125,54.42,55.38,54.42,55.38,0.0,35.493,3.25,3.307453,3.25644811975789,179.990200557,180.000511838,57.79930542758323,2312.0,0.37,0.96
RD_LFP_ConstantPower_REPT_TS_150_0090_0_100,3,CP_DChg,10,2025-11-27 09:58:34.146,2025-11-27 13:53:59.677,27.4,36.0,27.62,36.0,0.0,110.568,2.499966,3.284004,3.19764516554604,89.98739115500001,90.00186182799999,176.59658223929506,14126.0,0.24,8.38
RD_LFP_ConstantPower_REPT_TS_150_0090_0_100,3,Rest,7,2025-11-27 08:50:02.237,2025-11-27 09:20:01.777,0.0,0.0,0.0,0.0,0.0,0.0,3.34625,3.646546,3.3657702437534702,0.0,0.0,0.0,1800.0,0.0,0.0
RD_LFP_ConstantPower_REPT_TS_150_0090_0_100,3,Rest,11,2025-11-27 13:53:59.701,2025-11-27 14:24:00.671,0.0,0.0,0.0,0.0,0.0,0.0,2.500413,2.74071,2.709880049972238,0.0,0.0,0.0,1801.0,0.0,0.0
